Repository: XRTan-github/LLM_expert_review

File: data/GroupA/log/checkpoint_010.json
{
    "question": "Explain the formation mechanism of Cr-rich sulfide corrosion products on the **martensite/ferrite steel ASTM A335 P91 Fe87.8Cr9.5Mo0.6Nb0.05Mn0.5Si0.7C0.5V0.2N0.2** under **sulfate-induced corrosion at 700 \u00b0C**.",
    "task_output": {
        "common_context": [
            {
                "name": "sulfate-induced corrosion at 700 \u00b0C",
                "type": "property"
            }
        ],
        "variants": [
            {
                "name": "Cr-rich sulfide corrosion products",
                "type": "structure"
            },
            {
                "name": "martensite/ferrite steel ASTM A335 P91 Fe87.8Cr9.5Mo0.6Nb0.05Mn0.5Si0.7C0.5V0.2N0.2",
                "type": "composition",
                "composition_key": "C0.5-Cr9.5-Fe87.8-Mn0.5-Mo0.6-N0.2-Nb0.05-Si0.7-V0.2"
            }
        ]
    },
    "processed": {
        "martensite/ferrite steel ASTM A335 P91 Fe87.8Cr9.5Mo0.6Nb0.05Mn0.5Si0.7C0.5V0.2N0.2": "C0.5-Cr9.5-Fe87.8-Mn0.5-Mo0.6-N0.2-Nb0.05-Si0.7-V0.2"
    },
    "rag_raw": {
        "Cr-rich sulfide corrosion products": [],
        "martensite/ferrite steel ASTM A335 P91 Fe87.8Cr9.5Mo0.6Nb0.05Mn0.5Si0.7C0.5V0.2N0.2": [
            "Composition C0.69-Cr2.08-Fe95.11-Mn0.45-Mo0.58-P0.05-S0.05-Si0.99 has property [\"78% reduction in hot corrosion weight gain compared to bare steel\"], property [\"High microhardness (282-419 Hv) in coating\"], structure [\"Protective oxide scale containing Cr\\u2082O\\u2083, NiO and NiCr\\u2082O\\u2084 spinels after corrosion\"], structure [\"Ni and Cr metallic phases with minimal oxide formation in as-sprayed coating\"], structure [\"Dense coating microstructure with superficial pores near substrate interface\"], processing [\"Cold spray deposition of Ni-50Cr coating using helium gas at 400\\u00b0C gun temperature and 2.05\\u00d710^6 N/m\\u00b2 pressure\"].\n\nAnd mechanism links:\nfrom structure [\"Protective oxide scale containing Cr\\u2082O\\u2083, NiO and NiCr\\u2082O\\u2084 spinels after corrosion\"] connected to property [\"78% reduction in hot corrosion weight gain compared to bare steel\"] because of mechanism 'Dense Cr-rich oxide layer inhibits oxygen and corrosive species diffusion'\nfrom structure [\"Ni and Cr metallic phases with minimal oxide formation in as-sprayed coating\"] connected to structure [\"Protective oxide scale containing Cr\\u2082O\\u2083, NiO and NiCr\\u2082O\\u2084 spinels after corrosion\"] because of mechanism 'Chromium preferentially oxidizes to form protective Cr\u2082O\u2083 layer during hot corrosion'\nfrom structure [\"Dense coating microstructure with superficial pores near substrate interface\"] connected to property [\"High microhardness (282-419 Hv) in coating\"] because of mechanism 'High-velocity particle impact induces cold working and dislocation density increase'\nfrom processing [\"Cold spray deposition of Ni-50Cr coating using helium gas at 400\\u00b0C gun temperature and 2.05\\u00d710^6 N/m\\u00b2 pressure\"] connected to structure [\"Ni and Cr metallic phases with minimal oxide formation in as-sprayed coating\"] because of mechanism 'Cold spray process preserves original powder composition without significant oxidation'\nfrom processing [\"Cold spray deposition of Ni-50Cr coating using helium gas at 400\\u00b0C gun temperature and 2.05\\u00d710^6 N/m\\u00b2 pressure\"] connected to structure [\"Dense coating microstructure with superficial pores near substrate interface\"] because of mechanism 'High-velocity impact causes plastic deformation and interlocking of particles'",
            "Composition C1.24-Fe97.04-Mn1.03-P0.06-S0.06-Si0.57 has property [{\"phrase\": \"Adherent oxide scale with no spallation after 50 cycles\"}], property [{\"phrase\": \"88% reduction in weight gain compared to uncoated substrate\"}, {\"phrase\": \"Parabolic oxidation kinetics with Kp = 0.5\\u00d710\\u207b\\u00b9\\u2070 g\\u00b2cm\\u207b\\u2074s\\u207b\\u00b9\"}], property [{\"phrase\": \"High microhardness (296-541 Hv) in coating\"}], structure [{\"phrase\": \"Protective oxide scale containing Cr\\u2082O\\u2083, NiO, and NiCr\\u2082O\\u2084 spinel phases\"}], structure [{\"phrase\": \"Dense Ni-50Cr coating with minimal oxides and interface porosity\"}, {\"phrase\": \"Deformed particle morphology with interlocked splats\"}], processing [{\"phrase\": \"Cold spray deposition of Ni-50Cr coating using helium gas at 400\\u00b0C and 2.05\\u00d710^6 N/m\\u00b2 pressure\"}].\n\nAnd mechanism links:\nfrom structure [{\"phrase\": \"Protective oxide scale containing Cr\\u2082O\\u2083, NiO, and NiCr\\u2082O\\u2084 spinel phases\"}] connected to property [{\"phrase\": \"Adherent oxide scale with no spallation after 50 cycles\"}] because of mechanism 'Gradual composition gradient in oxide scale minimizes thermal stress during cycling'\nfrom structure [{\"phrase\": \"Protective oxide scale containing Cr\\u2082O\\u2083, NiO, and NiCr\\u2082O\\u2084 spinel phases\"}] connected to property [{\"phrase\": \"88% reduction in weight gain compared to uncoated substrate\"}, {\"phrase\": \"Parabolic oxidation kinetics with Kp = 0.5\\u00d710\\u207b\\u00b9\\u2070 g\\u00b2cm\\u207b\\u2074s\\u207b\\u00b9\"}] because of mechanism 'Dense Cr\u2082O\u2083 and spinel phases inhibit oxygen and corrosive species transport'\nfrom structure [{\"phrase\": \"Dense Ni-50Cr coating with minimal oxides and interface porosity\"}, {\"phrase\": \"Deformed particle morphology with interlocked splats\"}] connected to structure [{\"phrase\": \"Protective oxide scale containing Cr\\u2082O\\u2083, NiO, and NiCr\\u2082O\\u2084 spinel phases\"}] because of mechanism 'Ni-Cr coating composition promotes formation of chromium-rich protective oxides during hot corrosion'\nfrom structure [{\"phrase\": \"Dense Ni-50Cr coating with minimal oxides and interface porosity\"}, {\"phrase\": \"Deformed particle morphology with interlocked splats\"}] connected to property [{\"phrase\": \"High microhardness (296-541 Hv) in coating\"}] because of mechanism 'High-velocity particle impact during cold spraying induces strain hardening in coating'\nfrom processing [{\"phrase\": \"Cold spray deposition of Ni-50Cr coating using helium gas at 400\\u00b0C and 2.05\\u00d710^6 N/m\\u00b2 pressure\"}] connected to structure [{\"phrase\": \"Dense Ni-50Cr coating with minimal oxides and interface porosity\"}, {\"phrase\": \"Deformed particle morphology with interlocked splats\"}] because of mechanism 'High-velocity impact causes plastic deformation and interlocking of particles, creating dense coating structure'",
            "Composition C0.24-Cr18.94-Fe69.81-Mn1.52-Mo0.09-Ni8.48-Si0.92 has property [\"Poor oxide scale adherence\"], property [\"Higher oxidation rate (k_p = 2.7\\u00d710\\u207b\\u00b9\\u00b3 g\\u00b2/cm\\u2074/s)\"], structure [\"Fe\\u2082O\\u2083 and FeCr\\u2082O\\u2084 nodules in oxide scale\"], processing [\"Isothermal oxidation at 800\\u00b0C in air for 90 hours\"].\n\nAnd mechanism links:\nfrom structure [\"Fe\\u2082O\\u2083 and FeCr\\u2082O\\u2084 nodules in oxide scale\"] connected to property [\"Poor oxide scale adherence\"] because of mechanism 'Nodular iron oxide morphology reduces scale adherence to substrate'\nfrom structure [\"Fe\\u2082O\\u2083 and FeCr\\u2082O\\u2084 nodules in oxide scale\"] connected to property [\"Higher oxidation rate (k_p = 2.7\\u00d710\\u207b\\u00b9\\u00b3 g\\u00b2/cm\\u2074/s)\"] because of mechanism 'Iron-containing oxides exhibit higher growth rates compared to protective chromia scales'\nfrom processing [\"Isothermal oxidation at 800\\u00b0C in air for 90 hours\"] connected to structure [\"Fe\\u2082O\\u2083 and FeCr\\u2082O\\u2084 nodules in oxide scale\"] because of mechanism 'Enhanced outward iron diffusion leads to Fe\u2082O\u2083 and FeCr\u2082O\u2084 nodule formation'",
            "Composition C0.14-Cr23.27-Fe67.34-Mn1.37-Mo1.53-Ni5.32-Si1.02 has property [\"thickest oxide layer (~11 \\u03bcm) with reduced protectiveness\"], property [\"highest oxidation rate among the three alloys at 1273 K\"], structure [\"oxide film with cracks and pores\"], structure [\"outer oxide layer enriched with Cr (~50%), Mn, and Fe\", \"internal oxide zone with Si-rich strip oxides\"], structure [\"biphasic microstructure containing austenite and ferrite\"], processing [\"electrolytic etching in 50% HNO3 solution at 1.2 V for 30 s\"], processing [\"mechanical polishing with SiC sandpaper up to 1000#\"].\n\nAnd mechanism links:\nfrom structure [\"oxide film with cracks and pores\"] connected to property [\"highest oxidation rate among the three alloys at 1273 K\"] because of mechanism 'cracks and pores in oxide film accelerated oxygen penetration'\nfrom structure [\"outer oxide layer enriched with Cr (~50%), Mn, and Fe\", \"internal oxide zone with Si-rich strip oxides\"] connected to property [\"thickest oxide layer (~11 \\u03bcm) with reduced protectiveness\"] because of mechanism 'Fe-rich oxide formation increased oxide layer thickness'\nfrom structure [\"outer oxide layer enriched with Cr (~50%), Mn, and Fe\", \"internal oxide zone with Si-rich strip oxides\"] connected to property [\"highest oxidation rate among the three alloys at 1273 K\"] because of mechanism 'lower Cr content (~50%) in outer oxide layer compared to HEA (~67%) reduced oxidation resistance'\nfrom structure [\"biphasic microstructure containing austenite and ferrite\"] connected to structure [\"outer oxide layer enriched with Cr (~50%), Mn, and Fe\", \"internal oxide zone with Si-rich strip oxides\"] because of mechanism 'biphasic microstructure influenced Cr/Mn/Fe diffusion during oxidation'\nfrom processing [\"electrolytic etching in 50% HNO3 solution at 1.2 V for 30 s\"] connected to structure [\"biphasic microstructure containing austenite and ferrite\"] because of mechanism 'selective dissolution highlighted austenite/ferrite phases'\nfrom processing [\"mechanical polishing with SiC sandpaper up to 1000#\"] connected to structure [\"biphasic microstructure containing austenite and ferrite\"] because of mechanism 'mechanical polishing and etching revealed biphasic microstructure'",
            "Composition C0.11-Cr18.91-Fe66.74-Mn1.59-Mo1.25-Ni10.32-Si1.09 has property [\"Good scale adherence after cooling\"], property [\"Lower oxidation rate (kp = 4\\u00d710\\u207b\\u00b9\\u2074 g\\u00b2/cm\\u2074/s)\"], property [\"Improved pitting corrosion resistance\"], structure [\"Compact chromia layer (3\\u00b10.5 \\u03bcm) with internal oxidation pegs\"], structure [\"NiMoO\\u2084 formation at internal interface\"], structure [\"Cr\\u2082O\\u2083 and Mn\\u2081.\\u2085Cr\\u2081.\\u2085O\\u2084 oxide scale\"], processing [\"Isothermal oxidation at 800\\u00b0C in air for 90h\"].\n\nAnd mechanism links:\nfrom structure [\"Compact chromia layer (3\\u00b10.5 \\u03bcm) with internal oxidation pegs\"] connected to property [\"Good scale adherence after cooling\"] because of mechanism 'Internal oxidation pegs improve scale/substrate adhesion'\nfrom structure [\"NiMoO\\u2084 formation at internal interface\"] connected to property [\"Lower oxidation rate (kp = 4\\u00d710\\u207b\\u00b9\\u2074 g\\u00b2/cm\\u2074/s)\"] because of mechanism 'NiMoO\u2084 and SiO\u2082 at interface hinder outward Fe diffusion'\nfrom structure [\"Cr\\u2082O\\u2083 and Mn\\u2081.\\u2085Cr\\u2081.\\u2085O\\u2084 oxide scale\"] connected to property [\"Improved pitting corrosion resistance\"] because of mechanism 'Cr\u2082O\u2083-rich scale prevents chloride ion penetration'\nfrom structure [\"Cr\\u2082O\\u2083 and Mn\\u2081.\\u2085Cr\\u2081.\\u2085O\\u2084 oxide scale\"] connected to property [\"Lower oxidation rate (kp = 4\\u00d710\\u207b\\u00b9\\u2074 g\\u00b2/cm\\u2074/s)\"] because of mechanism 'Continuous Cr\u2082O\u2083 layer reduces outward cation diffusion rates'\nfrom processing [\"Isothermal oxidation at 800\\u00b0C in air for 90h\"] connected to structure [\"Compact chromia layer (3\\u00b10.5 \\u03bcm) with internal oxidation pegs\"] because of mechanism 'Chromia layer growth with oxide pegs anchoring to substrate'\nfrom processing [\"Isothermal oxidation at 800\\u00b0C in air for 90h\"] connected to structure [\"NiMoO\\u2084 formation at internal interface\"] because of mechanism 'Mo migration to internal interface forming NiMoO\u2084 during prolonged oxidation'\nfrom processing [\"Isothermal oxidation at 800\\u00b0C in air for 90h\"] connected to structure [\"Cr\\u2082O\\u2083 and Mn\\u2081.\\u2085Cr\\u2081.\\u2085O\\u2084 oxide scale\"] because of mechanism 'Simultaneous nucleation of Cr\u2082O\u2083 and Mn\u2081.\u2085Cr\u2081.\u2085O\u2084 during high-temperature oxidation'",
            "Composition Al12.7-Cr10.4-Fe65.4-Ni11.7 has property [\"Formation of non-protective Fe-rich oxides with internal AlN precipitates\"], property [\"470.6\\u00b122 HV as-cast microhardness decreasing to 150\\u00b115 HV in depletion zone\"], structure [\"Depletion zone completely denuded of B2 precipitates after oxidation\"], structure [\"B2 (NiAl-rich) precipitates with 23 mol% fraction and 75nm size\"], structure [\"A2 (Fe-Cr rich) matrix phase with 77 mol% fraction\"], processing [\"Vacuum arc melting with 6 melting cycles and as-cast condition\"].\n\nAnd mechanism links:\nfrom structure [\"Depletion zone completely denuded of B2 precipitates after oxidation\"] connected to property [\"470.6\\u00b122 HV as-cast microhardness decreasing to 150\\u00b115 HV in depletion zone\"] because of mechanism 'Ni enrichment transforms depletion zone to softer austenite'\nfrom structure [\"B2 (NiAl-rich) precipitates with 23 mol% fraction and 75nm size\"] connected to property [\"Formation of non-protective Fe-rich oxides with internal AlN precipitates\"] because of mechanism 'Low B2 phase Al content (31.4 at%) insufficient for protective scale'\nfrom structure [\"B2 (NiAl-rich) precipitates with 23 mol% fraction and 75nm size\"] connected to property [\"470.6\\u00b122 HV as-cast microhardness decreasing to 150\\u00b115 HV in depletion zone\"] because of mechanism 'Reduced B2 phase fraction (23%) decreases precipitation hardening'\nfrom structure [\"A2 (Fe-Cr rich) matrix phase with 77 mol% fraction\"] connected to property [\"Formation of non-protective Fe-rich oxides with internal AlN precipitates\"] because of mechanism '10.4 at% Cr in A2 phase insufficient to prevent Fe oxidation'\nfrom processing [\"Vacuum arc melting with 6 melting cycles and as-cast condition\"] connected to structure [\"B2 (NiAl-rich) precipitates with 23 mol% fraction and 75nm size\"] because of mechanism 'Cooling rate controls B2 precipitate size and distribution'\nfrom processing [\"Vacuum arc melting with 6 melting cycles and as-cast condition\"] connected to structure [\"A2 (Fe-Cr rich) matrix phase with 77 mol% fraction\"] because of mechanism 'Vacuum arc melting promotes Fe-Cr rich A2 matrix formation'",
            "Composition Al11.43-Co4.67-Cr11.66-Fe61.16-Mo2.41-Ni4.22-Ti2.88-W1.56 has property [\"Suppressed pitting and spinel formation in NiAlDyCr during hot corrosion\"], property [\"Accelerated scale spallation in NiAlDyCr\"], property [\"Improved cyclic oxidation resistance in NiAlDy\"], structure [\"Voids at scale/coating interface (10 \\u00b5m in NiAl, 3 \\u00b5m in NiAlDyCr)\"], structure [\"Cr-rich oxide formation at grain boundaries in NiAlDyCr\"], structure [\"Grain refinement (5 \\u00b5m) in NiAlDy coating\"], processing [\"Vacuum annealing at 1050\\u00b0C for 4h\"], processing [\"EB-PVD deposition of \\u03b2-NiAlDy/Cr coatings\"].\n\nAnd mechanism links:\nfrom structure [\"Voids at scale/coating interface (10 \\u00b5m in NiAl, 3 \\u00b5m in NiAlDyCr)\"] connected to property [\"Accelerated scale spallation in NiAlDyCr\"] because of mechanism 'Voids reduce bonding area between scale and coating'\nfrom structure [\"Cr-rich oxide formation at grain boundaries in NiAlDyCr\"] connected to property [\"Suppressed pitting and spinel formation in NiAlDyCr during hot corrosion\"] because of mechanism 'Cr segregation at grain boundaries blocks Cl- penetration'\nfrom structure [\"Cr-rich oxide formation at grain boundaries in NiAlDyCr\"] connected to structure [\"Voids at scale/coating interface (10 \\u00b5m in NiAl, 3 \\u00b5m in NiAlDyCr)\"] because of mechanism 'Cr-rich oxides transform to volatile CrO3 creating interfacial voids'\nfrom structure [\"Grain refinement (5 \\u00b5m) in NiAlDy coating\"] connected to property [\"Improved cyclic oxidation resistance in NiAlDy\"] because of mechanism 'Fine grains enable oxide pegs formation improving scale adhesion'\nfrom processing [\"Vacuum annealing at 1050\\u00b0C for 4h\"] connected to structure [\"Cr-rich oxide formation at grain boundaries in NiAlDyCr\"] because of mechanism 'Cr diffuses to surface during annealing forming Cr-rich oxides'\nfrom processing [\"EB-PVD deposition of \\u03b2-NiAlDy/Cr coatings\"] connected to structure [\"Grain refinement (5 \\u00b5m) in NiAlDy coating\"] because of mechanism 'Dy segregates at grain boundaries acting as crystal nuclei for refinement'",
            "Composition Al6.01-Cr16.64-Fe59.54-Ni17.5-Y0.3 has property [\"Low oxidation rate (0.65 mg/cm\\u00b2 mass gain)\", \"No oxide scale exfoliation\"], structure [\"Continuous \\u03b1-Al2O3 oxide scale (1.25-1.3 \\u03bcm thickness)\"], structure [\"Single FCC solid solution matrix with Y-Ni-Al-rich precipitates (4-10 \\u03bcm diameter)\"], processing [\"Steam oxidation at 1200\\u00b0C for 1 h in 55 vol.% H2O/Ar atmosphere\"], processing [\"Annealed at 1250\\u00b0C for 2 h in Ar followed by water quenching\"].\n\nAnd mechanism links:\nfrom structure [\"Continuous \\u03b1-Al2O3 oxide scale (1.25-1.3 \\u03bcm thickness)\"] connected to property [\"Low oxidation rate (0.65 mg/cm\\u00b2 mass gain)\", \"No oxide scale exfoliation\"] because of mechanism 'Y addition reduces oxide growth stress and prevents scale creep'\nfrom structure [\"Continuous \\u03b1-Al2O3 oxide scale (1.25-1.3 \\u03bcm thickness)\"] connected to property [\"Low oxidation rate (0.65 mg/cm\\u00b2 mass gain)\", \"No oxide scale exfoliation\"] because of mechanism 'Dense \u03b1-Al2O3 scale inhibits inward oxygen and outward metal ion diffusion'\nfrom structure [\"Single FCC solid solution matrix with Y-Ni-Al-rich precipitates (4-10 \\u03bcm diameter)\"] connected to structure [\"Continuous \\u03b1-Al2O3 oxide scale (1.25-1.3 \\u03bcm thickness)\"] because of mechanism 'Y-Ni-Al precipitates act as Al source for continuous \u03b1-Al2O3 formation'\nfrom processing [\"Steam oxidation at 1200\\u00b0C for 1 h in 55 vol.% H2O/Ar atmosphere\"] connected to structure [\"Continuous \\u03b1-Al2O3 oxide scale (1.25-1.3 \\u03bcm thickness)\"] because of mechanism 'Al preferentially oxidizes due to lower dissociation oxygen pressure of Al2O3 compared to Fe/Cr/Ni oxides'\nfrom processing [\"Annealed at 1250\\u00b0C for 2 h in Ar followed by water quenching\"] connected to structure [\"Single FCC solid solution matrix with Y-Ni-Al-rich precipitates (4-10 \\u03bcm diameter)\"] because of mechanism 'High-temperature annealing homogenizes composition and maintains FCC matrix by balancing Ni/Al/Cr ratios'",
            "Composition Al6.02-Cr16.65-Fe57.66-Ni19.36-Y0.3 has property [\"Improved scale adherence without exfoliation\"], property [\"Low oxidation rate (0.34 mg/cm\\u00b2 mass gain)\"], structure [\"Continuous \\u03b1-Al2O3 scale (1.25-1.3 \\u03bcm thick) with Cr-rich oxide protrusions\"], structure [\"Single FCC solid solution matrix with Y-Ni-Al-rich precipitates\"], processing [\"1h steam oxidation at 1200\\u00b0C in 55 vol.% H2O/Ar\"], processing [\"Annealed at 1250\\u00b0C for 2h in Ar followed by water quenching\"].\n\nAnd mechanism links:\nfrom structure [\"Continuous \\u03b1-Al2O3 scale (1.25-1.3 \\u03bcm thick) with Cr-rich oxide protrusions\"] connected to property [\"Improved scale adherence without exfoliation\"] because of mechanism 'Y addition prevents lateral oxide growth and reduces thermal expansion mismatch stresses'\nfrom structure [\"Continuous \\u03b1-Al2O3 scale (1.25-1.3 \\u03bcm thick) with Cr-rich oxide protrusions\"] connected to property [\"Low oxidation rate (0.34 mg/cm\\u00b2 mass gain)\"] because of mechanism 'Dense \u03b1-Al2O3 layer acts as diffusion barrier against oxygen ingress'\nfrom structure [\"Single FCC solid solution matrix with Y-Ni-Al-rich precipitates\"] connected to structure [\"Continuous \\u03b1-Al2O3 scale (1.25-1.3 \\u03bcm thick) with Cr-rich oxide protrusions\"] because of mechanism 'Y addition reduces oxide growth stress and improves scale adhesion'\nfrom structure [\"Single FCC solid solution matrix with Y-Ni-Al-rich precipitates\"] connected to structure [\"Continuous \\u03b1-Al2O3 scale (1.25-1.3 \\u03bcm thick) with Cr-rich oxide protrusions\"] because of mechanism '3 wt.% Al content enables continuous \u03b1-Al2O3 formation while maintaining austenitic matrix'\nfrom processing [\"1h steam oxidation at 1200\\u00b0C in 55 vol.% H2O/Ar\"] connected to structure [\"Continuous \\u03b1-Al2O3 scale (1.25-1.3 \\u03bcm thick) with Cr-rich oxide protrusions\"] because of mechanism 'Al preferentially oxidizes due to lowest dissociation oxygen pressure of Al2O3 compared to other alloying elements'\nfrom processing [\"Annealed at 1250\\u00b0C for 2h in Ar followed by water quenching\"] connected to structure [\"Single FCC solid solution matrix with Y-Ni-Al-rich precipitates\"] because of mechanism 'High-temperature annealing eliminates casting segregation and stabilizes FCC matrix'",
            "Composition Al16.0-Cr14.0-Fe55.2-Ni14.8 has structure [\"Increased A2 phase fraction (69 vol%)\"], property [\"Enhanced oxide spallation tendency\"], property [\"Microhardness reduction (363.2\\u00b18 HV after oxidation)\"], property [\"Oxidation resistance (Kp: 1.08\\u00d710\\u207b\\u00b9\\u00b2 g\\u00b2cm\\u207b\\u2074s\\u207b\\u00b9)\"], structure [\"Depletion zone with fine B2 precipitates\"], structure [\"\\u03b1-Al2O3 oxide scale\"], structure [\"B2 (NiAl-rich) precipitates\"], structure [\"A2 (Fe-Cr rich) matrix phase\"], processing [\"Vacuum arc melting with 6 melting cycles\"].\n\nAnd mechanism links:\nfrom structure [\"Increased A2 phase fraction (69 vol%)\"] connected to property [\"Enhanced oxide spallation tendency\"] because of mechanism 'Higher A2 fraction promotes diffusional creep-induced wrinkling'\nfrom structure [\"Depletion zone with fine B2 precipitates\"] connected to property [\"Microhardness reduction (363.2\\u00b18 HV after oxidation)\"] because of mechanism 'B2 phase coarsening reduces strengthening effect'\nfrom structure [\"\\u03b1-Al2O3 oxide scale\"] connected to property [\"Oxidation resistance (Kp: 1.08\\u00d710\\u207b\\u00b9\\u00b2 g\\u00b2cm\\u207b\\u2074s\\u207b\\u00b9)\"] because of mechanism '\u03b1-Al2O3 layer limits oxygen diffusion'\nfrom structure [\"B2 (NiAl-rich) precipitates\"] connected to structure [\"\\u03b1-Al2O3 oxide scale\"] because of mechanism 'B2 precipitates act as aluminum source for oxide scale'\nfrom structure [\"A2 (Fe-Cr rich) matrix phase\"] connected to structure [\"Depletion zone with fine B2 precipitates\"] because of mechanism 'A2 matrix Al consumption creates precipitate-denuded zone'\nfrom structure [\"A2 (Fe-Cr rich) matrix phase\"] connected to structure [\"\\u03b1-Al2O3 oxide scale\"] because of mechanism 'A2 matrix enables Al transport for protective oxide formation'\nfrom processing [\"Vacuum arc melting with 6 melting cycles\"] connected to structure [\"B2 (NiAl-rich) precipitates\"] because of mechanism 'Non-equilibrium cooling promotes B2 precipitate formation'\nfrom processing [\"Vacuum arc melting with 6 melting cycles\"] connected to structure [\"A2 (Fe-Cr rich) matrix phase\"] because of mechanism 'Arc melting creates Fe-Cr rich A2 matrix through multiple melting cycles'",
            "Composition Al0.0-Cr21.66-Cu1.5-Fe50.0-Mo3.06-Nb0.0-Ni23.78 has property [\"High weight loss during high-temperature chloride corrosion at 700\\u00b0C and 800\\u00b0C due to FeCl2 volatilization\"], structure [\"Austenitic structure with high Fe (50 at%), Cr (21.66 at%), Ni (23.78 at%), and Mo (3.06 at%) content\"].\n\nAnd mechanism links:\nfrom structure [\"Austenitic structure with high Fe (50 at%), Cr (21.66 at%), Ni (23.78 at%), and Mo (3.06 at%) content\"] connected to property [\"High weight loss during high-temperature chloride corrosion at 700\\u00b0C and 800\\u00b0C due to FeCl2 volatilization\"] because of mechanism 'Lack of Al prevents formation of stable Al2O3, leaving corrosion products (Cr2O3/Fe3O4) vulnerable to Cl-induced active oxidation and volatilization.'\nfrom structure [\"Austenitic structure with high Fe (50 at%), Cr (21.66 at%), Ni (23.78 at%), and Mo (3.06 at%) content\"] connected to property [\"High weight loss during high-temperature chloride corrosion at 700\\u00b0C and 800\\u00b0C due to FeCl2 volatilization\"] because of mechanism 'High Fe content promotes FeCl2 formation, which volatilizes due to low boiling point and high vapor pressure, leading to rapid weight loss.'",
            "Composition Co22.22222-Cr22.22222-Fe44.44444-Ni11.11111 has property [\"Pitting corrosion morphology with large and small holes on corroded surface\"], property [\"High mass loss (-101.7 mg/cm\\u00b2) in NaCl molten salt after 480 h hot corrosion\"], property [\"Poor electrochemical corrosion resistance (highest R_corr of 3.012 mm/year)\"], structure [\"Single FCC phase structure\"], processing [\"Produced by powder metallurgy combined with electric current-assisted sintering (ECAS)\"].\n\nAnd mechanism links:\nfrom structure [\"Single FCC phase structure\"] connected to property [\"Pitting corrosion morphology with large and small holes on corroded surface\"] because of mechanism 'Single FCC microstructure allows chloride penetration and pit nucleation'\nfrom structure [\"Single FCC phase structure\"] connected to property [\"High mass loss (-101.7 mg/cm\\u00b2) in NaCl molten salt after 480 h hot corrosion\"] because of mechanism 'Non-protective Cr\u2082O\u2083, Fe\u2082O\u2083, and CoFe\u2082O\u2084 oxides spall due to chlorine-induced reactions'\nfrom structure [\"Single FCC phase structure\"] connected to property [\"Poor electrochemical corrosion resistance (highest R_corr of 3.012 mm/year)\"] because of mechanism 'Lack of protective oxide scale leads to higher corrosion current density'\nfrom processing [\"Produced by powder metallurgy combined with electric current-assisted sintering (ECAS)\"] connected to structure [\"Single FCC phase structure\"] because of mechanism 'High entropy effect and ECAS parameters promote formation of single FCC phase'",
            "Composition Al0.69-C0.46-Co0.0-Cr20.66-Fe46.58-Mn1.0-Mo0.0-Ni28.91-P0.0-S0.01-Si1.18-Ti0.51-W0.0 has property [\"Parabolic rate constant Kp = 2.73\\u00d710\\u207b\\u00b9\\u2070 g\\u00b2cm\\u207b\\u2074s\\u207b\\u00b9\"], property [\"66% reduction in weight gain compared to bare alloy\"], structure [\"Cr\\u2082O\\u2083-Al\\u2082O\\u2083 band at coating-substrate interface\"], structure [\"Top scale containing NiO, Cr\\u2082O\\u2083 and Al\\u2082O\\u2083\"], structure [\"Nickel splat boundaries with oxide stringers containing Al and Cr\"], processing [\"HVOF spraying of NiCrAl coating\"].\n\nAnd mechanism links:\nfrom structure [\"Cr\\u2082O\\u2083-Al\\u2082O\\u2083 band at coating-substrate interface\"] connected to property [\"Parabolic rate constant Kp = 2.73\\u00d710\\u207b\\u00b9\\u2070 g\\u00b2cm\\u207b\\u2074s\\u207b\\u00b9\"] because of mechanism 'Cr/Al-rich oxide band prevents substrate-coating interdiffusion'\nfrom structure [\"Top scale containing NiO, Cr\\u2082O\\u2083 and Al\\u2082O\\u2083\"] connected to property [\"66% reduction in weight gain compared to bare alloy\"] because of mechanism 'Continuous oxide scale impedes inward salt penetration and outward metal diffusion'\nfrom structure [\"Nickel splat boundaries with oxide stringers containing Al and Cr\"] connected to structure [\"Top scale containing NiO, Cr\\u2082O\\u2083 and Al\\u2082O\\u2083\"] because of mechanism 'Al and Cr preferentially oxidize at splat boundaries forming protective oxides'\nfrom processing [\"HVOF spraying of NiCrAl coating\"] connected to structure [\"Nickel splat boundaries with oxide stringers containing Al and Cr\"] because of mechanism 'HVOF process creates intersplat boundaries enabling oxygen penetration paths'",
            "Composition Al0.61-C0.32-Cr22.31-Cu0.17-Fe45.92-Mn0.8-Ni28.71-S0.01-Si0.79-Ti0.35 has property [\"Lower hot corrosion resistance compared to Ni-based superalloys\"], property [\"Higher cumulative weight gain (11.39 mg/cm\\u00b2) in molten salt environment\"], structure [\"Hemispherical protrusions in oxide scale with MnO and Cr2O3\"], structure [\"Non-protective oxide scale containing Fe2O3 and sulfides (FeS, NiS)\"], processing [\"Cyclic hot corrosion in Na2SO4-60% V2O5 at 900\\u00b0C for 100 cycles\"].\n\nAnd mechanism links:\nfrom structure [\"Hemispherical protrusions in oxide scale with MnO and Cr2O3\"] connected to property [\"Lower hot corrosion resistance compared to Ni-based superalloys\"] because of mechanism 'MnO formation in protrusions creates weak points in oxide scale'\nfrom structure [\"Non-protective oxide scale containing Fe2O3 and sulfides (FeS, NiS)\"] connected to property [\"Lower hot corrosion resistance compared to Ni-based superalloys\"] because of mechanism 'Lower Cr content (21%) compared to Ni-based alloys prevents continuous protective chromia layer formation'\nfrom structure [\"Non-protective oxide scale containing Fe2O3 and sulfides (FeS, NiS)\"] connected to property [\"Higher cumulative weight gain (11.39 mg/cm\\u00b2) in molten salt environment\"] because of mechanism 'Thermal expansion mismatch between Fe-rich oxides and substrate causes scale spallation, exposing fresh metal'\nfrom processing [\"Cyclic hot corrosion in Na2SO4-60% V2O5 at 900\\u00b0C for 100 cycles\"] connected to structure [\"Non-protective oxide scale containing Fe2O3 and sulfides (FeS, NiS)\"] because of mechanism 'Reaction with Na2SO4-V2O5 forms low-melting eutectics, accelerating Fe oxidation and sulfide formation'",
            "Composition Co21.05263-Cr21.05263-Fe42.10526-Ni10.52632-Si5.26316 has property [\"Enhanced hot corrosion resistance (-44.5 mg/cm\\u00b2 mass loss)\", \"Reduced scale spallation\"], property [\"Improved electrochemical corrosion resistance (Rcorr = 1.945 mm/year)\", \"Reduced pitting density\"], structure [\"Cr2O3/Fe2O3/CoFe2O4 oxide scale\", \"Reduced scale porosity and cracks\"], structure [\"Single FCC phase matrix\", \"Si-containing oxide scale with fine-grained structure\"], processing [\"Powder metallurgy combined with electric current-assisted sintering (ECAS)\"].\n\nAnd mechanism links:\nfrom structure [\"Cr2O3/Fe2O3/CoFe2O4 oxide scale\", \"Reduced scale porosity and cracks\"] connected to property [\"Enhanced hot corrosion resistance (-44.5 mg/cm\\u00b2 mass loss)\", \"Reduced scale spallation\"] because of mechanism 'Dense Si-containing scale impedes molten salt penetration'\nfrom structure [\"Cr2O3/Fe2O3/CoFe2O4 oxide scale\", \"Reduced scale porosity and cracks\"] connected to property [\"Improved electrochemical corrosion resistance (Rcorr = 1.945 mm/year)\", \"Reduced pitting density\"] because of mechanism 'Cr2O3-rich scale reduces chloride ion penetration'\nfrom structure [\"Single FCC phase matrix\", \"Si-containing oxide scale with fine-grained structure\"] connected to structure [\"Cr2O3/Fe2O3/CoFe2O4 oxide scale\", \"Reduced scale porosity and cracks\"] because of mechanism 'Si addition (0.25 at%) reduces lattice constant, limiting anion/cation diffusion'\nfrom processing [\"Powder metallurgy combined with electric current-assisted sintering (ECAS)\"] connected to structure [\"Single FCC phase matrix\", \"Si-containing oxide scale with fine-grained structure\"] because of mechanism 'Current-assisted sintering creates single-phase FCC structure with Si incorporation'"
        ]
    }
}

File: data/GroupA/log/checkpoint_014.json
{
    "question": "Compare the Type II hot corrosion behavior of Hastelloy C-22 (Ni57.3Cr25.9Fe3.3Mo8.3Mn0.6W1Co2.6Si0.2C0.05Cu0.5V0.4) and Haynes 214 (Ni67Cr16.8Fe2.9Nb0.09Mo0.3Al9.1Mn0.5W0.2Ti0.6Co1.9Si0.4C0.2B0.05Zr0.06Y0.006) in sulfate salts",
    "task_output": {
        "common_context": [
            {
                "name": "Type II hot corrosion behavior",
                "type": "property"
            },
            {
                "name": "sulfate salts",
                "type": "condition"
            }
        ],
        "variants": [
            {
                "name": "Hastelloy C-22 (Ni57.3Cr25.9Fe3.3Mo8.3Mn0.6W1Co2.6Si0.2C0.05Cu0.5V0.4)",
                "type": "composition",
                "composition_key": "C0.05-Co2.6-Cr25.9-Cu0.5-Fe3.3-Mn0.6-Mo8.3-Ni57.3-Si0.2-V0.4-W1.0"
            },
            {
                "name": "Haynes 214 (Ni67Cr16.8Fe2.9Nb0.09Mo0.3Al9.1Mn0.5W0.2Ti0.6Co1.9Si0.4C0.2B0.05Zr0.06Y0.006)",
                "type": "composition",
                "composition_key": "Al9.1-B0.05-C0.2-Co1.9-Cr16.8-Fe2.9-Mn0.5-Mo0.3-Nb0.09-Ni67.0-Si0.4-Ti0.6-W0.2-Y0.006-Zr0.06"
            }
        ]
    },
    "processed": {
        "Hastelloy C-22 (Ni57.3Cr25.9Fe3.3Mo8.3Mn0.6W1Co2.6Si0.2C0.05Cu0.5V0.4)": "C0.05-Co2.6-Cr25.9-Cu0.5-Fe3.3-Mn0.6-Mo8.3-Ni57.3-Si0.2-V0.4-W1.0",
        "Haynes 214 (Ni67Cr16.8Fe2.9Nb0.09Mo0.3Al9.1Mn0.5W0.2Ti0.6Co1.9Si0.4C0.2B0.05Zr0.06Y0.006)": "Al9.1-B0.05-C0.2-Co1.9-Cr16.8-Fe2.9-Mn0.5-Mo0.3-Nb0.09-Ni67.0-Si0.4-Ti0.6-W0.2-Y0.006-Zr0.06"
    },
    "rag_raw": {
        "Hastelloy C-22 (Ni57.3Cr25.9Fe3.3Mo8.3Mn0.6W1Co2.6Si0.2C0.05Cu0.5V0.4)": [
            "Composition Al1.23-C0.33-Co0.05-Cr16.48-Fe7.35-Mn0.06-Mo0.0-Ni70.05-P1.54-S0.01-Si0.14-Ti2.78-W0.0 has property [\"Formation of protective oxide scale\"], property [\"88% reduction in weight gain compared to bare alloy\"], structure [\"Thick Cr2O3 band at coating-substrate interface\"], structure [\"Al2O3 and Cr2O3 oxides at splat boundaries\"], structure [\"Splat boundaries in HVOF coating\"], processing [\"HVOF spraying of NiCrAl coating\"].\n\nAnd mechanism links:\nfrom property [\"Formation of protective oxide scale\"] connected to property [\"88% reduction in weight gain compared to bare alloy\"] because of mechanism 'Protective oxides reduce reaction kinetics following parabolic law'\nfrom structure [\"Thick Cr2O3 band at coating-substrate interface\"] connected to property [\"88% reduction in weight gain compared to bare alloy\"] because of mechanism 'Chromium-rich oxide band prevents substrate corrosion'\nfrom structure [\"Al2O3 and Cr2O3 oxides at splat boundaries\"] connected to property [\"Formation of protective oxide scale\"] because of mechanism 'Continuous Al2O3/Cr2O3 oxides block corrosive species ingress'\nfrom structure [\"Splat boundaries in HVOF coating\"] connected to structure [\"Al2O3 and Cr2O3 oxides at splat boundaries\"] because of mechanism 'Oxygen penetration through splat boundaries enables preferential oxidation of Al/Cr'\nfrom processing [\"HVOF spraying of NiCrAl coating\"] connected to structure [\"Splat boundaries in HVOF coating\"] because of mechanism 'High velocity impact creates characteristic splat morphology'",
            "Composition Al1.07-C0.19-Cr21.1-Cu0.18-Fe19.13-Mn0.21-Mo1.81-Nb3.17-Ni51.64-S0.01-Si0.41-Ti1.09 has property [\"Spalling/sputtering behavior between 25-70 cycles in molten salt\"], property [\"Higher hot corrosion rate (Kp=2.1\\u00d710^-10 g\\u00b2cm\\u207b\\u2074s\\u207b\\u00b9) in molten salt\"], property [\"Lower oxidation rate (Kp=0.147\\u00d710^-10 g\\u00b2cm\\u207b\\u2074s\\u207b\\u00b9) in air\"], structure [\"\\u03b3-Fe2O3 phase formation in oxide scale\"], structure [\"NiO, Cr2O3, Fe2O3 oxide scale with NiCr2O4 spinel formation\"], processing [\"Hot corrosion in Na2SO4-60% V2O5 molten salt at 900\\u00b0C for 100 cycles\"], processing [\"Cyclic oxidation in air at 900\\u00b0C for 100 cycles (1h heating + 20min cooling)\"].\n\nAnd mechanism links:\nfrom structure [\"\\u03b3-Fe2O3 phase formation in oxide scale\"] connected to property [\"Spalling/sputtering behavior between 25-70 cycles in molten salt\"] because of mechanism '\u03b3-Fe2O3 phase creates less protective scale prone to spalling'\nfrom structure [\"NiO, Cr2O3, Fe2O3 oxide scale with NiCr2O4 spinel formation\"] connected to property [\"Higher hot corrosion rate (Kp=2.1\\u00d710^-10 g\\u00b2cm\\u207b\\u2074s\\u207b\\u00b9) in molten salt\"] because of mechanism 'Thermal expansion mismatch between oxide and substrate causes scale spalling, exposing fresh metal'\nfrom structure [\"NiO, Cr2O3, Fe2O3 oxide scale with NiCr2O4 spinel formation\"] connected to property [\"Lower oxidation rate (Kp=0.147\\u00d710^-10 g\\u00b2cm\\u207b\\u2074s\\u207b\\u00b9) in air\"] because of mechanism 'Continuous Cr2O3 layer reduces oxygen diffusion and slows oxidation kinetics'\nfrom processing [\"Hot corrosion in Na2SO4-60% V2O5 molten salt at 900\\u00b0C for 100 cycles\"] connected to structure [\"NiO, Cr2O3, Fe2O3 oxide scale with NiCr2O4 spinel formation\"] because of mechanism 'Sulfate-vanadate melt accelerates oxidation and forms mixed oxides through liquid-phase corrosion'\nfrom processing [\"Cyclic oxidation in air at 900\\u00b0C for 100 cycles (1h heating + 20min cooling)\"] connected to structure [\"NiO, Cr2O3, Fe2O3 oxide scale with NiCr2O4 spinel formation\"] because of mechanism 'Cyclic thermal exposure promotes formation of protective NiO/Cr2O3 layers through oxidation of Ni and Cr'",
            "Composition Al7.86-Co7.99-Cr13.59-Mo0.31-Ni62.1-Re0.0-Ta1.79-Ti4.92-W1.44 has property [\"Slower mass gain at late corrosion stage\"], property [\"Excellent hot corrosion resistance\"], structure [\"TiO2 oxides in outer layer\"], structure [\"Discontinuous Al2O3 layer\"], structure [\"Compact unbroken NiTiO3 layer\"], processing [\"Hot corrosion testing with Na2SO4 salt at 900\\u00b0C\"], processing [\"Heat treatment of single crystal bars\"].\n\nAnd mechanism links:\nfrom structure [\"TiO2 oxides in outer layer\"] connected to structure [\"Compact unbroken NiTiO3 layer\"] because of mechanism 'Sufficient TiO2 availability enables NiTiO3 formation'\nfrom structure [\"Discontinuous Al2O3 layer\"] connected to property [\"Slower mass gain at late corrosion stage\"] because of mechanism 'Discontinuous Al2O3 allows slower cation diffusion'\nfrom structure [\"Compact unbroken NiTiO3 layer\"] connected to property [\"Excellent hot corrosion resistance\"] because of mechanism 'Compact NiTiO3 layer resists molten salt penetration'\nfrom processing [\"Hot corrosion testing with Na2SO4 salt at 900\\u00b0C\"] connected to structure [\"Compact unbroken NiTiO3 layer\"] because of mechanism 'TiO2 reacts with NiO to form protective NiTiO3 during corrosion'\nfrom processing [\"Heat treatment of single crystal bars\"] connected to structure [\"TiO2 oxides in outer layer\"] because of mechanism 'Higher Ti content promotes TiO2 formation during heat treatment'",
            "Composition Al9.54-Co7.94-Cr13.5-Mo0.3-Ni62.09-Re0.0-Ta1.78-Ti3.42-W1.43 has property [{\"text\": \"Accelerated corrosion after 100h\"}, {\"text\": \"130\\u03bcm total scale thickness after 200h\"}], property [{\"text\": \"Slower initial mass gain (5 mg/cm\\u00b2 after 200h)\"}, {\"text\": \"Delayed corrosion initiation\"}], structure [{\"text\": \"Porous NiO-dominant outer layer\"}, {\"text\": \"Thick inner sulfide network\"}], structure [{\"text\": \"Continuous Al2O3 inner oxide layer\"}, {\"text\": \"Discontinuous TiO2 outer oxide particles\"}], processing [{\"text\": \"Heat treatment of single crystal bars\"}, {\"text\": \"Na2SO4 salt coating (1.0 mg/cm\\u00b2) at 900\\u00b0C\"}].\n\nAnd mechanism links:\nfrom structure [{\"text\": \"Porous NiO-dominant outer layer\"}, {\"text\": \"Thick inner sulfide network\"}] connected to property [{\"text\": \"Accelerated corrosion after 100h\"}, {\"text\": \"130\\u03bcm total scale thickness after 200h\"}] because of mechanism 'Porous NiO layer enables sulfur penetration and synergistic dissolution'\nfrom structure [{\"text\": \"Continuous Al2O3 inner oxide layer\"}, {\"text\": \"Discontinuous TiO2 outer oxide particles\"}] connected to structure [{\"text\": \"Porous NiO-dominant outer layer\"}, {\"text\": \"Thick inner sulfide network\"}] because of mechanism 'Na2O from salt decomposition dissolves Al2O3 via NaAlO2 formation'\nfrom structure [{\"text\": \"Continuous Al2O3 inner oxide layer\"}, {\"text\": \"Discontinuous TiO2 outer oxide particles\"}] connected to property [{\"text\": \"Slower initial mass gain (5 mg/cm\\u00b2 after 200h)\"}, {\"text\": \"Delayed corrosion initiation\"}] because of mechanism 'Continuous Al2O3 layer inhibits cation diffusion and sulfidation'\nfrom processing [{\"text\": \"Heat treatment of single crystal bars\"}, {\"text\": \"Na2SO4 salt coating (1.0 mg/cm\\u00b2) at 900\\u00b0C\"}] connected to structure [{\"text\": \"Continuous Al2O3 inner oxide layer\"}, {\"text\": \"Discontinuous TiO2 outer oxide particles\"}] because of mechanism 'High Al content (4.4wt%) promotes continuous Al2O3 formation over TiO2'",
            "Composition Al0.0-C0.42-Co1.59-Cr24.11-Fe20.56-Mn0.31-Mo5.5-Ni46.49-P0.01-S0.0-Si0.81-Ti0.0-W0.19 has property [\"Improved hot corrosion resistance\"], property [\"66% reduced weight gain compared to bare alloy\"], structure [\"NiCr\\u2082O\\u2084 spinel phase formation\"], structure [\"Cr\\u2082O\\u2083 and Al\\u2082O\\u2083 oxide stringers along splat boundaries\"], structure [\"Angular/spherical splat morphology with intersplat boundaries\"], processing [\"HVOF spraying of NiCrAl coating\"].\n\nAnd mechanism links:\nfrom structure [\"NiCr\\u2082O\\u2084 spinel phase formation\"] connected to property [\"Improved hot corrosion resistance\"] because of mechanism 'NiCr\u2082O\u2084 spinel reduces cation diffusion rates compared to parent oxides'\nfrom structure [\"Cr\\u2082O\\u2083 and Al\\u2082O\\u2083 oxide stringers along splat boundaries\"] connected to property [\"66% reduced weight gain compared to bare alloy\"] because of mechanism 'Continuous Cr\u2082O\u2083/Al\u2082O\u2083 network blocks corrosive species ingress'\nfrom structure [\"Angular/spherical splat morphology with intersplat boundaries\"] connected to structure [\"Cr\\u2082O\\u2083 and Al\\u2082O\\u2083 oxide stringers along splat boundaries\"] because of mechanism 'Oxygen penetration through splat boundaries promotes Cr/Al oxide formation'\nfrom processing [\"HVOF spraying of NiCrAl coating\"] connected to structure [\"NiCr\\u2082O\\u2084 spinel phase formation\"] because of mechanism 'HVOF process enables formation of protective spinel phases during thermal exposure'\nfrom processing [\"HVOF spraying of NiCrAl coating\"] connected to structure [\"Angular/spherical splat morphology with intersplat boundaries\"] because of mechanism 'High velocity particle impact creates splat morphology with intersplat boundaries'",
            "Composition C0.38-Cr21.87-Cu0.09-Fe0.51-Mn0.1-Ni76.15-S0.01-Si0.4-Ti0.48 has property [\"High hot corrosion resistance\"], property [\"High oxidation resistance\"], structure [\"Formation of NiCr2O4 spinel\"], structure [\"Formation of NiO layer\"], structure [\"Formation of Cr2O3-rich oxide scale\"], processing [\"Cyclic hot corrosion in Na2SO4-60% V2O5 at 900\\u00b0C for 100 cycles\"], processing [\"Cyclic oxidation in air at 900\\u00b0C for 100 cycles\"].\n\nAnd mechanism links:\nfrom structure [\"Formation of NiCr2O4 spinel\"] connected to property [\"High hot corrosion resistance\"] because of mechanism 'Spinel structure resists molten salt-induced degradation'\nfrom structure [\"Formation of NiCr2O4 spinel\"] connected to property [\"High oxidation resistance\"] because of mechanism 'NiCr2O4 spinel structure reduces ionic diffusion rates'\nfrom structure [\"Formation of NiO layer\"] connected to property [\"High oxidation resistance\"] because of mechanism 'NiO layer provides initial oxidation resistance at high temperatures'\nfrom structure [\"Formation of Cr2O3-rich oxide scale\"] connected to property [\"High hot corrosion resistance\"] because of mechanism 'Cr2O3 reacts with molten salt to form stable chromate layer'\nfrom structure [\"Formation of Cr2O3-rich oxide scale\"] connected to property [\"High oxidation resistance\"] because of mechanism 'Continuous Cr2O3 layer prevents oxygen diffusion and substrate degradation'\nfrom processing [\"Cyclic hot corrosion in Na2SO4-60% V2O5 at 900\\u00b0C for 100 cycles\"] connected to structure [\"Formation of NiCr2O4 spinel\"] because of mechanism 'NiCr2O4 spinel forms protective layer even under molten salt conditions'\nfrom processing [\"Cyclic hot corrosion in Na2SO4-60% V2O5 at 900\\u00b0C for 100 cycles\"] connected to structure [\"Formation of NiO layer\"] because of mechanism 'NiO remains stable in molten salt environment despite accelerated corrosion'\nfrom processing [\"Cyclic hot corrosion in Na2SO4-60% V2O5 at 900\\u00b0C for 100 cycles\"] connected to structure [\"Formation of Cr2O3-rich oxide scale\"] because of mechanism 'Cr2O3 reacts with O2- in molten sulfates to form chromate, stabilizing the scale'\nfrom processing [\"Cyclic oxidation in air at 900\\u00b0C for 100 cycles\"] connected to structure [\"Formation of NiCr2O4 spinel\"] because of mechanism 'Reaction between NiO and Cr2O3 forms NiCr2O4 spinel structure'\nfrom processing [\"Cyclic oxidation in air at 900\\u00b0C for 100 cycles\"] connected to structure [\"Formation of NiO layer\"] because of mechanism 'Oxidation of Ni at the surface forms NiO layer'\nfrom processing [\"Cyclic oxidation in air at 900\\u00b0C for 100 cycles\"] connected to structure [\"Formation of Cr2O3-rich oxide scale\"] because of mechanism 'Oxidation of Cr in the alloy forms a continuous Cr2O3 protective layer'",
            "Composition Al9.75-Co8.12-Cr9.77-Mo0.31-Ni64.47-Re0.8-Ta1.82-Ti3.5-W1.46 has property [\"Enhanced Cr2O3 and TiO2 formation during corrosion\"], property [\"Formation of compact NiTiO3-dominant oxide layer\"], property [\"Excellent hot corrosion resistance at 900\\u00b0C\"], structure [\"\\u03b3' phase with Ti segregation enhanced by Re\"], structure [\"\\u03b3 phase with Re-enhanced Cr diffusion pathways\"], processing [\"Ni-based single crystal superalloy with 8.5Cr-4.4Al-2.8Ti-2.5Re composition\"].\n\nAnd mechanism links:\nfrom property [\"Enhanced Cr2O3 and TiO2 formation during corrosion\"] connected to property [\"Excellent hot corrosion resistance at 900\\u00b0C\"] because of mechanism 'Cr2O3/TiO2 mixture inhibits NiO growth and basic fluxing reactions'\nfrom property [\"Formation of compact NiTiO3-dominant oxide layer\"] connected to property [\"Excellent hot corrosion resistance at 900\\u00b0C\"] because of mechanism 'Compact NiTiO3 layer resists molten salt penetration and synergistic dissolution'\nfrom structure [\"\\u03b3' phase with Ti segregation enhanced by Re\"] connected to property [\"Formation of compact NiTiO3-dominant oxide layer\"] because of mechanism 'Re-enhanced Ti mobility enables sufficient TiO2 for NiTiO3 formation'\nfrom structure [\"\\u03b3 phase with Re-enhanced Cr diffusion pathways\"] connected to property [\"Enhanced Cr2O3 and TiO2 formation during corrosion\"] because of mechanism 'Re-enhanced Cr diffusion promotes continuous Cr2O3 formation'\nfrom processing [\"Ni-based single crystal superalloy with 8.5Cr-4.4Al-2.8Ti-2.5Re composition\"] connected to structure [\"\\u03b3' phase with Ti segregation enhanced by Re\"] because of mechanism 'Re facilitates Ti diffusion in \u03b3' phase through modified anti-site defect behavior'\nfrom processing [\"Ni-based single crystal superalloy with 8.5Cr-4.4Al-2.8Ti-2.5Re composition\"] connected to structure [\"\\u03b3 phase with Re-enhanced Cr diffusion pathways\"] because of mechanism 'Re addition reduces Cr diffusion activation energy in \u03b3 phase'",
            "Composition Cr22.01-Ni77.99 has property [\"Vickers microhardness of 376 \\u00b1 36 HV\\u2080.\\u2082 (DSC NiCr)\"], property [\"Vickers microhardness of 240 \\u00b1 45 HV\\u2080.\\u2082 (APS NiCr)\"], property [\"Corrosion penetration depth of 17 \\u00b1 2 \\u03bcm (DSC NiCr)\"], property [\"Corrosion penetration depth of 23 \\u00b1 4 \\u03bcm (APS NiCr)\"], structure [\"Dense homogeneous NiCr microstructure with 0.5 \\u00b1 0.1% porosity and excellent intersplat bonding (DSC)\"], structure [\"Single NiCr solid solution phase with inter-splat boundaries and 1.9 \\u00b1 0.3% porosity (APS)\"], processing [\"Detonation spray coating (DSC) deposition with high particle velocity\"], processing [\"Atmospheric Plasma Spray (APS) coating deposition with high in-flight particle temperature\"].\n\nAnd mechanism links:\nfrom structure [\"Dense homogeneous NiCr microstructure with 0.5 \\u00b1 0.1% porosity and excellent intersplat bonding (DSC)\"] connected to property [\"Vickers microhardness of 376 \\u00b1 36 HV\\u2080.\\u2082 (DSC NiCr)\"] because of mechanism 'Reduced porosity and strong intersplat bonding increase resistance to indentation'\nfrom structure [\"Dense homogeneous NiCr microstructure with 0.5 \\u00b1 0.1% porosity and excellent intersplat bonding (DSC)\"] connected to property [\"Corrosion penetration depth of 17 \\u00b1 2 \\u03bcm (DSC NiCr)\"] because of mechanism 'Dense microstructure promotes continuous Cr\u2082O\u2083 and NiCr\u2082O\u2084 spinel formation with minimal NiO, providing effective diffusion barriers'\nfrom structure [\"Single NiCr solid solution phase with inter-splat boundaries and 1.9 \\u00b1 0.3% porosity (APS)\"] connected to property [\"Vickers microhardness of 240 \\u00b1 45 HV\\u2080.\\u2082 (APS NiCr)\"] because of mechanism 'Inter-splat boundaries and porosity reduce coating cohesion, lowering microhardness'\nfrom structure [\"Single NiCr solid solution phase with inter-splat boundaries and 1.9 \\u00b1 0.3% porosity (APS)\"] connected to property [\"Corrosion penetration depth of 23 \\u00b1 4 \\u03bcm (APS NiCr)\"] because of mechanism 'Inter-splat boundaries act as fast diffusion paths for corrosive species, enabling mixed NiO/Cr\u2082O\u2083/NiCr\u2082O\u2084 scale formation with reduced protection'\nfrom processing [\"Detonation spray coating (DSC) deposition with high particle velocity\"] connected to structure [\"Dense homogeneous NiCr microstructure with 0.5 \\u00b1 0.1% porosity and excellent intersplat bonding (DSC)\"] because of mechanism 'High particle velocity in DSC enables dense microstructure through mechanical interlocking and reduced oxidation'\nfrom processing [\"Atmospheric Plasma Spray (APS) coating deposition with high in-flight particle temperature\"] connected to structure [\"Single NiCr solid solution phase with inter-splat boundaries and 1.9 \\u00b1 0.3% porosity (APS)\"] because of mechanism 'High in-flight particle temperature in APS creates inter-splat boundaries and porosity due to partial melting and oxidation'",
            "Composition Al12.43-Co9.35-Cr9.33-Fe0.0-Hf0.47-Mo0.31-Ni63.07-Ta1.06-Ti0.88-W3.1 has processing [{\"text\": \"Standard heat treatment\"}], property [{\"text\": \"Moderate hot corrosion resistance at 900\\u00b0C\"}], property [{\"text\": \"Superior oxidation resistance at 1100\\u00b0C\"}], structure [\"NiO and spinel (NiCr\\u2082O\\u2084, NiAl\\u2082O\\u2084) oxides\"], structure [{\"text\": \"Continuous Al2O3 oxide layer\"}, {\"text\": \"NiO and spinel outer oxides\"}], structure [{\"text\": \"\\u03b3/\\u03b3' microstructure\"}, {\"text\": \"5-6 wt.% Al content\"}], processing [{\"text\": \"Directional solidification casting\"}].\n\nAnd mechanism links:\nfrom processing [{\"text\": \"Standard heat treatment\"}] connected to structure [{\"text\": \"\\u03b3/\\u03b3' microstructure\"}, {\"text\": \"5-6 wt.% Al content\"}] because of mechanism 'Heat treatment promotes \u03b3' phase formation'\nfrom structure [\"NiO and spinel (NiCr\\u2082O\\u2084, NiAl\\u2082O\\u2084) oxides\"] connected to property [{\"text\": \"Superior oxidation resistance at 1100\\u00b0C\"}] because of mechanism 'NiO and spinels contribute to initial oxidation weight gain'\nfrom structure [{\"text\": \"Continuous Al2O3 oxide layer\"}, {\"text\": \"NiO and spinel outer oxides\"}] connected to property [{\"text\": \"Moderate hot corrosion resistance at 900\\u00b0C\"}] because of mechanism 'Al2O3 suffers sustained corrosion due to negative solubility gradient in Na2SO4-NaCl salts'\nfrom structure [{\"text\": \"Continuous Al2O3 oxide layer\"}, {\"text\": \"NiO and spinel outer oxides\"}] connected to property [{\"text\": \"Moderate hot corrosion resistance at 900\\u00b0C\"}] because of mechanism 'Al\u2082O\u2083 reacts with Na\u2082SO\u2084/NaCl salts to form NaAlO\u2082, enabling sustained corrosion'\nfrom structure [{\"text\": \"Continuous Al2O3 oxide layer\"}, {\"text\": \"NiO and spinel outer oxides\"}] connected to property [{\"text\": \"Superior oxidation resistance at 1100\\u00b0C\"}] because of mechanism 'Continuous Al2O3 layer reduces oxygen permeability and prevents internal oxidation'\nfrom structure [{\"text\": \"\\u03b3/\\u03b3' microstructure\"}, {\"text\": \"5-6 wt.% Al content\"}] connected to structure [{\"text\": \"Continuous Al2O3 oxide layer\"}, {\"text\": \"NiO and spinel outer oxides\"}] because of mechanism 'Sufficient Al content (5.6 wt.%) enables continuous Al2O3 formation via third-element effect from Cr'\nfrom structure [{\"text\": \"\\u03b3/\\u03b3' microstructure\"}, {\"text\": \"5-6 wt.% Al content\"}] connected to structure [{\"text\": \"Continuous Al2O3 oxide layer\"}, {\"text\": \"NiO and spinel outer oxides\"}] because of mechanism 'High Cr content enhances Al activity to enable Al\u2082O\u2083 formation despite low Al concentration'\nfrom processing [{\"text\": \"Directional solidification casting\"}] connected to structure [{\"text\": \"\\u03b3/\\u03b3' microstructure\"}, {\"text\": \"5-6 wt.% Al content\"}] because of mechanism 'Produces aligned \u03b3/\u03b3' microstructure with optimized Al distribution'\nfrom processing [{\"text\": \"Directional solidification casting\"}] connected to structure [{\"text\": \"\\u03b3/\\u03b3' microstructure\"}, {\"text\": \"5-6 wt.% Al content\"}] because of mechanism 'DS casting and heat treatment promote \u03b3' precipitation'",
            "Composition Al22.39-Cr21.3-Ni55.75-Y0.57 has property [\"Poor NaCl-induced hot corrosion resistance\"], property [\"Excellent oxidation resistance at 750\\u00b0C\"], structure [\"Cr presence in alloy composition\"], structure [\"NiAl phase formation\"], structure [\"\\u03b3/\\u03b3' phase matrix\"], processing [\"homogenization heat treatment at 1300\\u00b0C for 24h\"], processing [\"arc melting under Ar atmosphere\"].\n\nAnd mechanism links:\nfrom structure [\"Cr presence in alloy composition\"] connected to property [\"Poor NaCl-induced hot corrosion resistance\"] because of mechanism 'Cr reacts with NaCl to form volatile chlorides accelerating corrosion'\nfrom structure [\"Cr presence in alloy composition\"] connected to property [\"Excellent oxidation resistance at 750\\u00b0C\"] because of mechanism 'Cr enables formation of protective Cr\u2082O\u2083 scale'\nfrom processing [\"homogenization heat treatment at 1300\\u00b0C for 24h\"] connected to structure [\"NiAl phase formation\"] because of mechanism 'High-temperature annealing promotes NiAl phase formation'\nfrom processing [\"arc melting under Ar atmosphere\"] connected to structure [\"\\u03b3/\\u03b3' phase matrix\"] because of mechanism 'Arc melting enables \u03b3/\u03b3' matrix formation'"
        ],
        "Haynes 214 (Ni67Cr16.8Fe2.9Nb0.09Mo0.3Al9.1Mn0.5W0.2Ti0.6Co1.9Si0.4C0.2B0.05Zr0.06Y0.006)": [
            "Composition Al9.54-Co7.94-Cr13.5-Mo0.3-Ni62.09-Re0.0-Ta1.78-Ti3.42-W1.43 has property [{\"text\": \"Accelerated corrosion after 100h\"}, {\"text\": \"130\\u03bcm total scale thickness after 200h\"}], property [{\"text\": \"Slower initial mass gain (5 mg/cm\\u00b2 after 200h)\"}, {\"text\": \"Delayed corrosion initiation\"}], structure [{\"text\": \"Porous NiO-dominant outer layer\"}, {\"text\": \"Thick inner sulfide network\"}], structure [{\"text\": \"Continuous Al2O3 inner oxide layer\"}, {\"text\": \"Discontinuous TiO2 outer oxide particles\"}], processing [{\"text\": \"Heat treatment of single crystal bars\"}, {\"text\": \"Na2SO4 salt coating (1.0 mg/cm\\u00b2) at 900\\u00b0C\"}].\n\nAnd mechanism links:\nfrom structure [{\"text\": \"Porous NiO-dominant outer layer\"}, {\"text\": \"Thick inner sulfide network\"}] connected to property [{\"text\": \"Accelerated corrosion after 100h\"}, {\"text\": \"130\\u03bcm total scale thickness after 200h\"}] because of mechanism 'Porous NiO layer enables sulfur penetration and synergistic dissolution'\nfrom structure [{\"text\": \"Continuous Al2O3 inner oxide layer\"}, {\"text\": \"Discontinuous TiO2 outer oxide particles\"}] connected to structure [{\"text\": \"Porous NiO-dominant outer layer\"}, {\"text\": \"Thick inner sulfide network\"}] because of mechanism 'Na2O from salt decomposition dissolves Al2O3 via NaAlO2 formation'\nfrom structure [{\"text\": \"Continuous Al2O3 inner oxide layer\"}, {\"text\": \"Discontinuous TiO2 outer oxide particles\"}] connected to property [{\"text\": \"Slower initial mass gain (5 mg/cm\\u00b2 after 200h)\"}, {\"text\": \"Delayed corrosion initiation\"}] because of mechanism 'Continuous Al2O3 layer inhibits cation diffusion and sulfidation'\nfrom processing [{\"text\": \"Heat treatment of single crystal bars\"}, {\"text\": \"Na2SO4 salt coating (1.0 mg/cm\\u00b2) at 900\\u00b0C\"}] connected to structure [{\"text\": \"Continuous Al2O3 inner oxide layer\"}, {\"text\": \"Discontinuous TiO2 outer oxide particles\"}] because of mechanism 'High Al content (4.4wt%) promotes continuous Al2O3 formation over TiO2'",
            "Composition Al1.23-C0.33-Co0.05-Cr16.48-Fe7.35-Mn0.06-Mo0.0-Ni70.05-P1.54-S0.01-Si0.14-Ti2.78-W0.0 has property [\"Formation of protective oxide scale\"], property [\"88% reduction in weight gain compared to bare alloy\"], structure [\"Thick Cr2O3 band at coating-substrate interface\"], structure [\"Al2O3 and Cr2O3 oxides at splat boundaries\"], structure [\"Splat boundaries in HVOF coating\"], processing [\"HVOF spraying of NiCrAl coating\"].\n\nAnd mechanism links:\nfrom property [\"Formation of protective oxide scale\"] connected to property [\"88% reduction in weight gain compared to bare alloy\"] because of mechanism 'Protective oxides reduce reaction kinetics following parabolic law'\nfrom structure [\"Thick Cr2O3 band at coating-substrate interface\"] connected to property [\"88% reduction in weight gain compared to bare alloy\"] because of mechanism 'Chromium-rich oxide band prevents substrate corrosion'\nfrom structure [\"Al2O3 and Cr2O3 oxides at splat boundaries\"] connected to property [\"Formation of protective oxide scale\"] because of mechanism 'Continuous Al2O3/Cr2O3 oxides block corrosive species ingress'\nfrom structure [\"Splat boundaries in HVOF coating\"] connected to structure [\"Al2O3 and Cr2O3 oxides at splat boundaries\"] because of mechanism 'Oxygen penetration through splat boundaries enables preferential oxidation of Al/Cr'\nfrom processing [\"HVOF spraying of NiCrAl coating\"] connected to structure [\"Splat boundaries in HVOF coating\"] because of mechanism 'High velocity impact creates characteristic splat morphology'",
            "Composition Al7.86-Co7.99-Cr13.59-Mo0.31-Ni62.1-Re0.0-Ta1.79-Ti4.92-W1.44 has property [\"Slower mass gain at late corrosion stage\"], property [\"Excellent hot corrosion resistance\"], structure [\"TiO2 oxides in outer layer\"], structure [\"Discontinuous Al2O3 layer\"], structure [\"Compact unbroken NiTiO3 layer\"], processing [\"Hot corrosion testing with Na2SO4 salt at 900\\u00b0C\"], processing [\"Heat treatment of single crystal bars\"].\n\nAnd mechanism links:\nfrom structure [\"TiO2 oxides in outer layer\"] connected to structure [\"Compact unbroken NiTiO3 layer\"] because of mechanism 'Sufficient TiO2 availability enables NiTiO3 formation'\nfrom structure [\"Discontinuous Al2O3 layer\"] connected to property [\"Slower mass gain at late corrosion stage\"] because of mechanism 'Discontinuous Al2O3 allows slower cation diffusion'\nfrom structure [\"Compact unbroken NiTiO3 layer\"] connected to property [\"Excellent hot corrosion resistance\"] because of mechanism 'Compact NiTiO3 layer resists molten salt penetration'\nfrom processing [\"Hot corrosion testing with Na2SO4 salt at 900\\u00b0C\"] connected to structure [\"Compact unbroken NiTiO3 layer\"] because of mechanism 'TiO2 reacts with NiO to form protective NiTiO3 during corrosion'\nfrom processing [\"Heat treatment of single crystal bars\"] connected to structure [\"TiO2 oxides in outer layer\"] because of mechanism 'Higher Ti content promotes TiO2 formation during heat treatment'",
            "Composition Al9.75-Co8.12-Cr9.77-Mo0.31-Ni64.47-Re0.8-Ta1.82-Ti3.5-W1.46 has property [\"Enhanced Cr2O3 and TiO2 formation during corrosion\"], property [\"Formation of compact NiTiO3-dominant oxide layer\"], property [\"Excellent hot corrosion resistance at 900\\u00b0C\"], structure [\"\\u03b3' phase with Ti segregation enhanced by Re\"], structure [\"\\u03b3 phase with Re-enhanced Cr diffusion pathways\"], processing [\"Ni-based single crystal superalloy with 8.5Cr-4.4Al-2.8Ti-2.5Re composition\"].\n\nAnd mechanism links:\nfrom property [\"Enhanced Cr2O3 and TiO2 formation during corrosion\"] connected to property [\"Excellent hot corrosion resistance at 900\\u00b0C\"] because of mechanism 'Cr2O3/TiO2 mixture inhibits NiO growth and basic fluxing reactions'\nfrom property [\"Formation of compact NiTiO3-dominant oxide layer\"] connected to property [\"Excellent hot corrosion resistance at 900\\u00b0C\"] because of mechanism 'Compact NiTiO3 layer resists molten salt penetration and synergistic dissolution'\nfrom structure [\"\\u03b3' phase with Ti segregation enhanced by Re\"] connected to property [\"Formation of compact NiTiO3-dominant oxide layer\"] because of mechanism 'Re-enhanced Ti mobility enables sufficient TiO2 for NiTiO3 formation'\nfrom structure [\"\\u03b3 phase with Re-enhanced Cr diffusion pathways\"] connected to property [\"Enhanced Cr2O3 and TiO2 formation during corrosion\"] because of mechanism 'Re-enhanced Cr diffusion promotes continuous Cr2O3 formation'\nfrom processing [\"Ni-based single crystal superalloy with 8.5Cr-4.4Al-2.8Ti-2.5Re composition\"] connected to structure [\"\\u03b3' phase with Ti segregation enhanced by Re\"] because of mechanism 'Re facilitates Ti diffusion in \u03b3' phase through modified anti-site defect behavior'\nfrom processing [\"Ni-based single crystal superalloy with 8.5Cr-4.4Al-2.8Ti-2.5Re composition\"] connected to structure [\"\\u03b3 phase with Re-enhanced Cr diffusion pathways\"] because of mechanism 'Re addition reduces Cr diffusion activation energy in \u03b3 phase'",
            "Composition Al12.43-Co9.35-Cr9.33-Fe0.0-Hf0.47-Mo0.31-Ni63.07-Ta1.06-Ti0.88-W3.1 has processing [{\"text\": \"Standard heat treatment\"}], property [{\"text\": \"Moderate hot corrosion resistance at 900\\u00b0C\"}], property [{\"text\": \"Superior oxidation resistance at 1100\\u00b0C\"}], structure [\"NiO and spinel (NiCr\\u2082O\\u2084, NiAl\\u2082O\\u2084) oxides\"], structure [{\"text\": \"Continuous Al2O3 oxide layer\"}, {\"text\": \"NiO and spinel outer oxides\"}], structure [{\"text\": \"\\u03b3/\\u03b3' microstructure\"}, {\"text\": \"5-6 wt.% Al content\"}], processing [{\"text\": \"Directional solidification casting\"}].\n\nAnd mechanism links:\nfrom processing [{\"text\": \"Standard heat treatment\"}] connected to structure [{\"text\": \"\\u03b3/\\u03b3' microstructure\"}, {\"text\": \"5-6 wt.% Al content\"}] because of mechanism 'Heat treatment promotes \u03b3' phase formation'\nfrom structure [\"NiO and spinel (NiCr\\u2082O\\u2084, NiAl\\u2082O\\u2084) oxides\"] connected to property [{\"text\": \"Superior oxidation resistance at 1100\\u00b0C\"}] because of mechanism 'NiO and spinels contribute to initial oxidation weight gain'\nfrom structure [{\"text\": \"Continuous Al2O3 oxide layer\"}, {\"text\": \"NiO and spinel outer oxides\"}] connected to property [{\"text\": \"Moderate hot corrosion resistance at 900\\u00b0C\"}] because of mechanism 'Al2O3 suffers sustained corrosion due to negative solubility gradient in Na2SO4-NaCl salts'\nfrom structure [{\"text\": \"Continuous Al2O3 oxide layer\"}, {\"text\": \"NiO and spinel outer oxides\"}] connected to property [{\"text\": \"Moderate hot corrosion resistance at 900\\u00b0C\"}] because of mechanism 'Al\u2082O\u2083 reacts with Na\u2082SO\u2084/NaCl salts to form NaAlO\u2082, enabling sustained corrosion'\nfrom structure [{\"text\": \"Continuous Al2O3 oxide layer\"}, {\"text\": \"NiO and spinel outer oxides\"}] connected to property [{\"text\": \"Superior oxidation resistance at 1100\\u00b0C\"}] because of mechanism 'Continuous Al2O3 layer reduces oxygen permeability and prevents internal oxidation'\nfrom structure [{\"text\": \"\\u03b3/\\u03b3' microstructure\"}, {\"text\": \"5-6 wt.% Al content\"}] connected to structure [{\"text\": \"Continuous Al2O3 oxide layer\"}, {\"text\": \"NiO and spinel outer oxides\"}] because of mechanism 'Sufficient Al content (5.6 wt.%) enables continuous Al2O3 formation via third-element effect from Cr'\nfrom structure [{\"text\": \"\\u03b3/\\u03b3' microstructure\"}, {\"text\": \"5-6 wt.% Al content\"}] connected to structure [{\"text\": \"Continuous Al2O3 oxide layer\"}, {\"text\": \"NiO and spinel outer oxides\"}] because of mechanism 'High Cr content enhances Al activity to enable Al\u2082O\u2083 formation despite low Al concentration'\nfrom processing [{\"text\": \"Directional solidification casting\"}] connected to structure [{\"text\": \"\\u03b3/\\u03b3' microstructure\"}, {\"text\": \"5-6 wt.% Al content\"}] because of mechanism 'Produces aligned \u03b3/\u03b3' microstructure with optimized Al distribution'\nfrom processing [{\"text\": \"Directional solidification casting\"}] connected to structure [{\"text\": \"\\u03b3/\\u03b3' microstructure\"}, {\"text\": \"5-6 wt.% Al content\"}] because of mechanism 'DS casting and heat treatment promote \u03b3' precipitation'",
            "Composition C0.38-Cr21.87-Cu0.09-Fe0.51-Mn0.1-Ni76.15-S0.01-Si0.4-Ti0.48 has property [\"High hot corrosion resistance\"], property [\"High oxidation resistance\"], structure [\"Formation of NiCr2O4 spinel\"], structure [\"Formation of NiO layer\"], structure [\"Formation of Cr2O3-rich oxide scale\"], processing [\"Cyclic hot corrosion in Na2SO4-60% V2O5 at 900\\u00b0C for 100 cycles\"], processing [\"Cyclic oxidation in air at 900\\u00b0C for 100 cycles\"].\n\nAnd mechanism links:\nfrom structure [\"Formation of NiCr2O4 spinel\"] connected to property [\"High hot corrosion resistance\"] because of mechanism 'Spinel structure resists molten salt-induced degradation'\nfrom structure [\"Formation of NiCr2O4 spinel\"] connected to property [\"High oxidation resistance\"] because of mechanism 'NiCr2O4 spinel structure reduces ionic diffusion rates'\nfrom structure [\"Formation of NiO layer\"] connected to property [\"High oxidation resistance\"] because of mechanism 'NiO layer provides initial oxidation resistance at high temperatures'\nfrom structure [\"Formation of Cr2O3-rich oxide scale\"] connected to property [\"High hot corrosion resistance\"] because of mechanism 'Cr2O3 reacts with molten salt to form stable chromate layer'\nfrom structure [\"Formation of Cr2O3-rich oxide scale\"] connected to property [\"High oxidation resistance\"] because of mechanism 'Continuous Cr2O3 layer prevents oxygen diffusion and substrate degradation'\nfrom processing [\"Cyclic hot corrosion in Na2SO4-60% V2O5 at 900\\u00b0C for 100 cycles\"] connected to structure [\"Formation of NiCr2O4 spinel\"] because of mechanism 'NiCr2O4 spinel forms protective layer even under molten salt conditions'\nfrom processing [\"Cyclic hot corrosion in Na2SO4-60% V2O5 at 900\\u00b0C for 100 cycles\"] connected to structure [\"Formation of NiO layer\"] because of mechanism 'NiO remains stable in molten salt environment despite accelerated corrosion'\nfrom processing [\"Cyclic hot corrosion in Na2SO4-60% V2O5 at 900\\u00b0C for 100 cycles\"] connected to structure [\"Formation of Cr2O3-rich oxide scale\"] because of mechanism 'Cr2O3 reacts with O2- in molten sulfates to form chromate, stabilizing the scale'\nfrom processing [\"Cyclic oxidation in air at 900\\u00b0C for 100 cycles\"] connected to structure [\"Formation of NiCr2O4 spinel\"] because of mechanism 'Reaction between NiO and Cr2O3 forms NiCr2O4 spinel structure'\nfrom processing [\"Cyclic oxidation in air at 900\\u00b0C for 100 cycles\"] connected to structure [\"Formation of NiO layer\"] because of mechanism 'Oxidation of Ni at the surface forms NiO layer'\nfrom processing [\"Cyclic oxidation in air at 900\\u00b0C for 100 cycles\"] connected to structure [\"Formation of Cr2O3-rich oxide scale\"] because of mechanism 'Oxidation of Cr in the alloy forms a continuous Cr2O3 protective layer'",
            "Composition Cr22.01-Ni77.99 has property [\"Vickers microhardness of 376 \\u00b1 36 HV\\u2080.\\u2082 (DSC NiCr)\"], property [\"Vickers microhardness of 240 \\u00b1 45 HV\\u2080.\\u2082 (APS NiCr)\"], property [\"Corrosion penetration depth of 17 \\u00b1 2 \\u03bcm (DSC NiCr)\"], property [\"Corrosion penetration depth of 23 \\u00b1 4 \\u03bcm (APS NiCr)\"], structure [\"Dense homogeneous NiCr microstructure with 0.5 \\u00b1 0.1% porosity and excellent intersplat bonding (DSC)\"], structure [\"Single NiCr solid solution phase with inter-splat boundaries and 1.9 \\u00b1 0.3% porosity (APS)\"], processing [\"Detonation spray coating (DSC) deposition with high particle velocity\"], processing [\"Atmospheric Plasma Spray (APS) coating deposition with high in-flight particle temperature\"].\n\nAnd mechanism links:\nfrom structure [\"Dense homogeneous NiCr microstructure with 0.5 \\u00b1 0.1% porosity and excellent intersplat bonding (DSC)\"] connected to property [\"Vickers microhardness of 376 \\u00b1 36 HV\\u2080.\\u2082 (DSC NiCr)\"] because of mechanism 'Reduced porosity and strong intersplat bonding increase resistance to indentation'\nfrom structure [\"Dense homogeneous NiCr microstructure with 0.5 \\u00b1 0.1% porosity and excellent intersplat bonding (DSC)\"] connected to property [\"Corrosion penetration depth of 17 \\u00b1 2 \\u03bcm (DSC NiCr)\"] because of mechanism 'Dense microstructure promotes continuous Cr\u2082O\u2083 and NiCr\u2082O\u2084 spinel formation with minimal NiO, providing effective diffusion barriers'\nfrom structure [\"Single NiCr solid solution phase with inter-splat boundaries and 1.9 \\u00b1 0.3% porosity (APS)\"] connected to property [\"Vickers microhardness of 240 \\u00b1 45 HV\\u2080.\\u2082 (APS NiCr)\"] because of mechanism 'Inter-splat boundaries and porosity reduce coating cohesion, lowering microhardness'\nfrom structure [\"Single NiCr solid solution phase with inter-splat boundaries and 1.9 \\u00b1 0.3% porosity (APS)\"] connected to property [\"Corrosion penetration depth of 23 \\u00b1 4 \\u03bcm (APS NiCr)\"] because of mechanism 'Inter-splat boundaries act as fast diffusion paths for corrosive species, enabling mixed NiO/Cr\u2082O\u2083/NiCr\u2082O\u2084 scale formation with reduced protection'\nfrom processing [\"Detonation spray coating (DSC) deposition with high particle velocity\"] connected to structure [\"Dense homogeneous NiCr microstructure with 0.5 \\u00b1 0.1% porosity and excellent intersplat bonding (DSC)\"] because of mechanism 'High particle velocity in DSC enables dense microstructure through mechanical interlocking and reduced oxidation'\nfrom processing [\"Atmospheric Plasma Spray (APS) coating deposition with high in-flight particle temperature\"] connected to structure [\"Single NiCr solid solution phase with inter-splat boundaries and 1.9 \\u00b1 0.3% porosity (APS)\"] because of mechanism 'High in-flight particle temperature in APS creates inter-splat boundaries and porosity due to partial melting and oxidation'",
            "Composition Al22.39-Cr21.3-Ni55.75-Y0.57 has property [\"Poor NaCl-induced hot corrosion resistance\"], property [\"Excellent oxidation resistance at 750\\u00b0C\"], structure [\"Cr presence in alloy composition\"], structure [\"NiAl phase formation\"], structure [\"\\u03b3/\\u03b3' phase matrix\"], processing [\"homogenization heat treatment at 1300\\u00b0C for 24h\"], processing [\"arc melting under Ar atmosphere\"].\n\nAnd mechanism links:\nfrom structure [\"Cr presence in alloy composition\"] connected to property [\"Poor NaCl-induced hot corrosion resistance\"] because of mechanism 'Cr reacts with NaCl to form volatile chlorides accelerating corrosion'\nfrom structure [\"Cr presence in alloy composition\"] connected to property [\"Excellent oxidation resistance at 750\\u00b0C\"] because of mechanism 'Cr enables formation of protective Cr\u2082O\u2083 scale'\nfrom processing [\"homogenization heat treatment at 1300\\u00b0C for 24h\"] connected to structure [\"NiAl phase formation\"] because of mechanism 'High-temperature annealing promotes NiAl phase formation'\nfrom processing [\"arc melting under Ar atmosphere\"] connected to structure [\"\\u03b3/\\u03b3' phase matrix\"] because of mechanism 'Arc melting enables \u03b3/\u03b3' matrix formation'",
            "Composition Al12.5-Co12.5-Cr12.5-Fe12.5-Ni50.0 has property [\"Decreased yield strength (323 MPa)\"], property [\"High tensile elongation (39.0%)\"], property [\"Lowest hardness (226 HV)\"], structure [\"Single FCC phase\"], processing [\"arc-melting with copper mold casting\"].\n\nAnd mechanism links:\nfrom structure [\"Single FCC phase\"] connected to property [\"Decreased yield strength (323 MPa)\"] because of mechanism 'FCC matrix with Ni addition reduces lattice friction stress'\nfrom structure [\"Single FCC phase\"] connected to property [\"High tensile elongation (39.0%)\"] because of mechanism 'Single FCC phase eliminates brittle BCC phases enabling plastic deformation'\nfrom structure [\"Single FCC phase\"] connected to property [\"Lowest hardness (226 HV)\"] because of mechanism 'FCC crystal structure enables easier dislocation motion compared to BCC'\nfrom processing [\"arc-melting with copper mold casting\"] connected to structure [\"Single FCC phase\"] because of mechanism 'Copper mold casting promotes formation of metastable FCC phase'",
            "Composition Al23.65-Ni74.28-Ta1.47-Y0.6 has property [\"Enhanced NaCl-induced hot corrosion resistance\"], property [\"Improved oxidation resistance (0.79 mg/cm\\u00b2 mass gain)\"], structure [\"Dense oxide scale with reduced Al-depleted zone\"], structure [\"Protective \\u03b1-Al2O3 scale formation\"], structure [\"\\u03b3/\\u03b3' phase and Ni5Y phase matrix\"], processing [\"Ta doping (5 wt%) in NiAlY alloy\"].\n\nAnd mechanism links:\nfrom structure [\"Dense oxide scale with reduced Al-depleted zone\"] connected to property [\"Enhanced NaCl-induced hot corrosion resistance\"] because of mechanism 'Dense oxide scale prevents Cl ingress and internal corrosion'\nfrom structure [\"Protective \\u03b1-Al2O3 scale formation\"] connected to property [\"Improved oxidation resistance (0.79 mg/cm\\u00b2 mass gain)\"] because of mechanism '\u03b1-Al2O3 scale inhibits oxygen diffusion with lower Pilling-Bedworth ratio (1.28 vs NiO's 1.65)'\nfrom structure [\"\\u03b3/\\u03b3' phase and Ni5Y phase matrix\"] connected to structure [\"Protective \\u03b1-Al2O3 scale formation\"] because of mechanism 'Ta reduces critical Al content required for protective \u03b1-Al2O3 formation'\nfrom processing [\"Ta doping (5 wt%) in NiAlY alloy\"] connected to structure [\"Dense oxide scale with reduced Al-depleted zone\"] because of mechanism 'Optimal Ta content prevents pore formation by balancing Al diffusion rates'\nfrom processing [\"Ta doping (5 wt%) in NiAlY alloy\"] connected to structure [\"\\u03b3/\\u03b3' phase and Ni5Y phase matrix\"] because of mechanism 'Ta dissolves in matrix without localized enrichment, stabilizing \u03b3/\u03b3' phase'",
            "Composition Al24.39-Ni71.96-Ta3.03-Y0.62 has property [\"Poor hot corrosion resistance with 18 \\u03bcm oxide scale and internal pores\"], property [\"Improved oxidation resistance (lowest mass gain 0.36 mg/cm\\u00b2)\"], structure [\"Thinner \\u03b1-Al2O3-dominated oxide scale (4.9 \\u03bcm)\"], structure [\"\\u03b3/\\u03b3' phase + Ni5Y phase + NiAl phase duplex microstructure\"], processing [\"arc melting with Ta addition (10 wt%) followed by 1300\\u00b0C/24h homogenization\"].\n\nAnd mechanism links:\nfrom structure [\"Thinner \\u03b1-Al2O3-dominated oxide scale (4.9 \\u03bcm)\"] connected to property [\"Improved oxidation resistance (lowest mass gain 0.36 mg/cm\\u00b2)\"] because of mechanism 'Dense \u03b1-Al2O3 scale inhibits oxygen diffusion'\nfrom structure [\"\\u03b3/\\u03b3' phase + Ni5Y phase + NiAl phase duplex microstructure\"] connected to property [\"Poor hot corrosion resistance with 18 \\u03bcm oxide scale and internal pores\"] because of mechanism 'Differential Al diffusion rates between NiAl and \u03b3/\u03b3' phases create void networks'\nfrom structure [\"\\u03b3/\\u03b3' phase + Ni5Y phase + NiAl phase duplex microstructure\"] connected to structure [\"Thinner \\u03b1-Al2O3-dominated oxide scale (4.9 \\u03bcm)\"] because of mechanism 'Ta reduces critical Al content required for protective \u03b1-Al2O3 formation'\nfrom processing [\"arc melting with Ta addition (10 wt%) followed by 1300\\u00b0C/24h homogenization\"] connected to structure [\"\\u03b3/\\u03b3' phase + Ni5Y phase + NiAl phase duplex microstructure\"] because of mechanism 'Ta promotes NiAl phase formation through thermodynamic stabilization'"
        ]
    }
}
