Repository: XRTan-github/LLM_expert_review

File: data/GroupA/log/checkpoint_015.json
{
    "question": "Why does Haynes 214(Ni67Cr16.8Fe2.9Nb0.09Mo0.3Al9.1Mn0.5W0.2Ti0.6Co1.9Si0.4C0.2B0.05Zr0.06Y0.006) exhibit better hot corrosion resistance than Hastelloy C-22(Ni57.3Cr25.9Fe3.3Mo8.3Mn0.6W1Co2.6Si0.2C0.05Cu0.5V0.4) in chloride salts?",
    "task_output": {
        "common_context": [
            {
                "name": "hot corrosion resistance",
                "type": "property"
            },
            {
                "name": "chloride salts",
                "type": "condition"
            }
        ],
        "variants": [
            {
                "name": "Haynes 214(Ni67Cr16.8Fe2.9Nb0.09Mo0.3Al9.1Mn0.5W0.2Ti0.6Co1.9Si0.4C0.2B0.05Zr0.06Y0.006)",
                "type": "composition",
                "composition_key": "Al9.1-B0.05-C0.2-Co1.9-Cr16.8-Fe2.9-Mn0.5-Mo0.3-Nb0.09-Ni67.0-Si0.4-Ti0.6-W0.2-Y0.006-Zr0.06"
            },
            {
                "name": "Hastelloy C-22(Ni57.3Cr25.9Fe3.3Mo8.3Mn0.6W1Co2.6Si0.2C0.05Cu0.5V0.4)",
                "type": "composition",
                "composition_key": "C0.05-Co2.6-Cr25.9-Cu0.5-Fe3.3-Mn0.6-Mo8.3-Ni57.3-Si0.2-V0.4-W1.0"
            }
        ]
    },
    "processed": {
        "Haynes 214(Ni67Cr16.8Fe2.9Nb0.09Mo0.3Al9.1Mn0.5W0.2Ti0.6Co1.9Si0.4C0.2B0.05Zr0.06Y0.006)": "Al9.1-B0.05-C0.2-Co1.9-Cr16.8-Fe2.9-Mn0.5-Mo0.3-Nb0.09-Ni67.0-Si0.4-Ti0.6-W0.2-Y0.006-Zr0.06",
        "Hastelloy C-22(Ni57.3Cr25.9Fe3.3Mo8.3Mn0.6W1Co2.6Si0.2C0.05Cu0.5V0.4)": "C0.05-Co2.6-Cr25.9-Cu0.5-Fe3.3-Mn0.6-Mo8.3-Ni57.3-Si0.2-V0.4-W1.0"
    },
    "rag_raw": {
        "Haynes 214(Ni67Cr16.8Fe2.9Nb0.09Mo0.3Al9.1Mn0.5W0.2Ti0.6Co1.9Si0.4C0.2B0.05Zr0.06Y0.006)": [
            "Composition Al9.54-Co7.94-Cr13.5-Mo0.3-Ni62.09-Re0.0-Ta1.78-Ti3.42-W1.43 has property [{\"text\": \"Accelerated corrosion after 100h\"}, {\"text\": \"130\\u03bcm total scale thickness after 200h\"}], property [{\"text\": \"Slower initial mass gain (5 mg/cm\\u00b2 after 200h)\"}, {\"text\": \"Delayed corrosion initiation\"}], structure [{\"text\": \"Porous NiO-dominant outer layer\"}, {\"text\": \"Thick inner sulfide network\"}], structure [{\"text\": \"Continuous Al2O3 inner oxide layer\"}, {\"text\": \"Discontinuous TiO2 outer oxide particles\"}], processing [{\"text\": \"Heat treatment of single crystal bars\"}, {\"text\": \"Na2SO4 salt coating (1.0 mg/cm\\u00b2) at 900\\u00b0C\"}].\n\nAnd mechanism links:\nfrom structure [{\"text\": \"Porous NiO-dominant outer layer\"}, {\"text\": \"Thick inner sulfide network\"}] connected to property [{\"text\": \"Accelerated corrosion after 100h\"}, {\"text\": \"130\\u03bcm total scale thickness after 200h\"}] because of mechanism 'Porous NiO layer enables sulfur penetration and synergistic dissolution'\nfrom structure [{\"text\": \"Continuous Al2O3 inner oxide layer\"}, {\"text\": \"Discontinuous TiO2 outer oxide particles\"}] connected to structure [{\"text\": \"Porous NiO-dominant outer layer\"}, {\"text\": \"Thick inner sulfide network\"}] because of mechanism 'Na2O from salt decomposition dissolves Al2O3 via NaAlO2 formation'\nfrom structure [{\"text\": \"Continuous Al2O3 inner oxide layer\"}, {\"text\": \"Discontinuous TiO2 outer oxide particles\"}] connected to property [{\"text\": \"Slower initial mass gain (5 mg/cm\\u00b2 after 200h)\"}, {\"text\": \"Delayed corrosion initiation\"}] because of mechanism 'Continuous Al2O3 layer inhibits cation diffusion and sulfidation'\nfrom processing [{\"text\": \"Heat treatment of single crystal bars\"}, {\"text\": \"Na2SO4 salt coating (1.0 mg/cm\\u00b2) at 900\\u00b0C\"}] connected to structure [{\"text\": \"Continuous Al2O3 inner oxide layer\"}, {\"text\": \"Discontinuous TiO2 outer oxide particles\"}] because of mechanism 'High Al content (4.4wt%) promotes continuous Al2O3 formation over TiO2'",
            "Composition Al1.23-C0.33-Co0.05-Cr16.48-Fe7.35-Mn0.06-Mo0.0-Ni70.05-P1.54-S0.01-Si0.14-Ti2.78-W0.0 has property [\"Formation of protective oxide scale\"], property [\"88% reduction in weight gain compared to bare alloy\"], structure [\"Thick Cr2O3 band at coating-substrate interface\"], structure [\"Al2O3 and Cr2O3 oxides at splat boundaries\"], structure [\"Splat boundaries in HVOF coating\"], processing [\"HVOF spraying of NiCrAl coating\"].\n\nAnd mechanism links:\nfrom property [\"Formation of protective oxide scale\"] connected to property [\"88% reduction in weight gain compared to bare alloy\"] because of mechanism 'Protective oxides reduce reaction kinetics following parabolic law'\nfrom structure [\"Thick Cr2O3 band at coating-substrate interface\"] connected to property [\"88% reduction in weight gain compared to bare alloy\"] because of mechanism 'Chromium-rich oxide band prevents substrate corrosion'\nfrom structure [\"Al2O3 and Cr2O3 oxides at splat boundaries\"] connected to property [\"Formation of protective oxide scale\"] because of mechanism 'Continuous Al2O3/Cr2O3 oxides block corrosive species ingress'\nfrom structure [\"Splat boundaries in HVOF coating\"] connected to structure [\"Al2O3 and Cr2O3 oxides at splat boundaries\"] because of mechanism 'Oxygen penetration through splat boundaries enables preferential oxidation of Al/Cr'\nfrom processing [\"HVOF spraying of NiCrAl coating\"] connected to structure [\"Splat boundaries in HVOF coating\"] because of mechanism 'High velocity impact creates characteristic splat morphology'",
            "Composition Al7.86-Co7.99-Cr13.59-Mo0.31-Ni62.1-Re0.0-Ta1.79-Ti4.92-W1.44 has property [\"Slower mass gain at late corrosion stage\"], property [\"Excellent hot corrosion resistance\"], structure [\"TiO2 oxides in outer layer\"], structure [\"Discontinuous Al2O3 layer\"], structure [\"Compact unbroken NiTiO3 layer\"], processing [\"Hot corrosion testing with Na2SO4 salt at 900\\u00b0C\"], processing [\"Heat treatment of single crystal bars\"].\n\nAnd mechanism links:\nfrom structure [\"TiO2 oxides in outer layer\"] connected to structure [\"Compact unbroken NiTiO3 layer\"] because of mechanism 'Sufficient TiO2 availability enables NiTiO3 formation'\nfrom structure [\"Discontinuous Al2O3 layer\"] connected to property [\"Slower mass gain at late corrosion stage\"] because of mechanism 'Discontinuous Al2O3 allows slower cation diffusion'\nfrom structure [\"Compact unbroken NiTiO3 layer\"] connected to property [\"Excellent hot corrosion resistance\"] because of mechanism 'Compact NiTiO3 layer resists molten salt penetration'\nfrom processing [\"Hot corrosion testing with Na2SO4 salt at 900\\u00b0C\"] connected to structure [\"Compact unbroken NiTiO3 layer\"] because of mechanism 'TiO2 reacts with NiO to form protective NiTiO3 during corrosion'\nfrom processing [\"Heat treatment of single crystal bars\"] connected to structure [\"TiO2 oxides in outer layer\"] because of mechanism 'Higher Ti content promotes TiO2 formation during heat treatment'",
            "Composition Al9.75-Co8.12-Cr9.77-Mo0.31-Ni64.47-Re0.8-Ta1.82-Ti3.5-W1.46 has property [\"Enhanced Cr2O3 and TiO2 formation during corrosion\"], property [\"Formation of compact NiTiO3-dominant oxide layer\"], property [\"Excellent hot corrosion resistance at 900\\u00b0C\"], structure [\"\\u03b3' phase with Ti segregation enhanced by Re\"], structure [\"\\u03b3 phase with Re-enhanced Cr diffusion pathways\"], processing [\"Ni-based single crystal superalloy with 8.5Cr-4.4Al-2.8Ti-2.5Re composition\"].\n\nAnd mechanism links:\nfrom property [\"Enhanced Cr2O3 and TiO2 formation during corrosion\"] connected to property [\"Excellent hot corrosion resistance at 900\\u00b0C\"] because of mechanism 'Cr2O3/TiO2 mixture inhibits NiO growth and basic fluxing reactions'\nfrom property [\"Formation of compact NiTiO3-dominant oxide layer\"] connected to property [\"Excellent hot corrosion resistance at 900\\u00b0C\"] because of mechanism 'Compact NiTiO3 layer resists molten salt penetration and synergistic dissolution'\nfrom structure [\"\\u03b3' phase with Ti segregation enhanced by Re\"] connected to property [\"Formation of compact NiTiO3-dominant oxide layer\"] because of mechanism 'Re-enhanced Ti mobility enables sufficient TiO2 for NiTiO3 formation'\nfrom structure [\"\\u03b3 phase with Re-enhanced Cr diffusion pathways\"] connected to property [\"Enhanced Cr2O3 and TiO2 formation during corrosion\"] because of mechanism 'Re-enhanced Cr diffusion promotes continuous Cr2O3 formation'\nfrom processing [\"Ni-based single crystal superalloy with 8.5Cr-4.4Al-2.8Ti-2.5Re composition\"] connected to structure [\"\\u03b3' phase with Ti segregation enhanced by Re\"] because of mechanism 'Re facilitates Ti diffusion in \u03b3' phase through modified anti-site defect behavior'\nfrom processing [\"Ni-based single crystal superalloy with 8.5Cr-4.4Al-2.8Ti-2.5Re composition\"] connected to structure [\"\\u03b3 phase with Re-enhanced Cr diffusion pathways\"] because of mechanism 'Re addition reduces Cr diffusion activation energy in \u03b3 phase'",
            "Composition Al12.43-Co9.35-Cr9.33-Fe0.0-Hf0.47-Mo0.31-Ni63.07-Ta1.06-Ti0.88-W3.1 has processing [{\"text\": \"Standard heat treatment\"}], property [{\"text\": \"Moderate hot corrosion resistance at 900\\u00b0C\"}], property [{\"text\": \"Superior oxidation resistance at 1100\\u00b0C\"}], structure [\"NiO and spinel (NiCr\\u2082O\\u2084, NiAl\\u2082O\\u2084) oxides\"], structure [{\"text\": \"Continuous Al2O3 oxide layer\"}, {\"text\": \"NiO and spinel outer oxides\"}], structure [{\"text\": \"\\u03b3/\\u03b3' microstructure\"}, {\"text\": \"5-6 wt.% Al content\"}], processing [{\"text\": \"Directional solidification casting\"}].\n\nAnd mechanism links:\nfrom processing [{\"text\": \"Standard heat treatment\"}] connected to structure [{\"text\": \"\\u03b3/\\u03b3' microstructure\"}, {\"text\": \"5-6 wt.% Al content\"}] because of mechanism 'Heat treatment promotes \u03b3' phase formation'\nfrom structure [\"NiO and spinel (NiCr\\u2082O\\u2084, NiAl\\u2082O\\u2084) oxides\"] connected to property [{\"text\": \"Superior oxidation resistance at 1100\\u00b0C\"}] because of mechanism 'NiO and spinels contribute to initial oxidation weight gain'\nfrom structure [{\"text\": \"Continuous Al2O3 oxide layer\"}, {\"text\": \"NiO and spinel outer oxides\"}] connected to property [{\"text\": \"Moderate hot corrosion resistance at 900\\u00b0C\"}] because of mechanism 'Al2O3 suffers sustained corrosion due to negative solubility gradient in Na2SO4-NaCl salts'\nfrom structure [{\"text\": \"Continuous Al2O3 oxide layer\"}, {\"text\": \"NiO and spinel outer oxides\"}] connected to property [{\"text\": \"Moderate hot corrosion resistance at 900\\u00b0C\"}] because of mechanism 'Al\u2082O\u2083 reacts with Na\u2082SO\u2084/NaCl salts to form NaAlO\u2082, enabling sustained corrosion'\nfrom structure [{\"text\": \"Continuous Al2O3 oxide layer\"}, {\"text\": \"NiO and spinel outer oxides\"}] connected to property [{\"text\": \"Superior oxidation resistance at 1100\\u00b0C\"}] because of mechanism 'Continuous Al2O3 layer reduces oxygen permeability and prevents internal oxidation'\nfrom structure [{\"text\": \"\\u03b3/\\u03b3' microstructure\"}, {\"text\": \"5-6 wt.% Al content\"}] connected to structure [{\"text\": \"Continuous Al2O3 oxide layer\"}, {\"text\": \"NiO and spinel outer oxides\"}] because of mechanism 'Sufficient Al content (5.6 wt.%) enables continuous Al2O3 formation via third-element effect from Cr'\nfrom structure [{\"text\": \"\\u03b3/\\u03b3' microstructure\"}, {\"text\": \"5-6 wt.% Al content\"}] connected to structure [{\"text\": \"Continuous Al2O3 oxide layer\"}, {\"text\": \"NiO and spinel outer oxides\"}] because of mechanism 'High Cr content enhances Al activity to enable Al\u2082O\u2083 formation despite low Al concentration'\nfrom processing [{\"text\": \"Directional solidification casting\"}] connected to structure [{\"text\": \"\\u03b3/\\u03b3' microstructure\"}, {\"text\": \"5-6 wt.% Al content\"}] because of mechanism 'Produces aligned \u03b3/\u03b3' microstructure with optimized Al distribution'\nfrom processing [{\"text\": \"Directional solidification casting\"}] connected to structure [{\"text\": \"\\u03b3/\\u03b3' microstructure\"}, {\"text\": \"5-6 wt.% Al content\"}] because of mechanism 'DS casting and heat treatment promote \u03b3' precipitation'",
            "Composition C0.38-Cr21.87-Cu0.09-Fe0.51-Mn0.1-Ni76.15-S0.01-Si0.4-Ti0.48 has property [\"High hot corrosion resistance\"], property [\"High oxidation resistance\"], structure [\"Formation of NiCr2O4 spinel\"], structure [\"Formation of NiO layer\"], structure [\"Formation of Cr2O3-rich oxide scale\"], processing [\"Cyclic hot corrosion in Na2SO4-60% V2O5 at 900\\u00b0C for 100 cycles\"], processing [\"Cyclic oxidation in air at 900\\u00b0C for 100 cycles\"].\n\nAnd mechanism links:\nfrom structure [\"Formation of NiCr2O4 spinel\"] connected to property [\"High hot corrosion resistance\"] because of mechanism 'Spinel structure resists molten salt-induced degradation'\nfrom structure [\"Formation of NiCr2O4 spinel\"] connected to property [\"High oxidation resistance\"] because of mechanism 'NiCr2O4 spinel structure reduces ionic diffusion rates'\nfrom structure [\"Formation of NiO layer\"] connected to property [\"High oxidation resistance\"] because of mechanism 'NiO layer provides initial oxidation resistance at high temperatures'\nfrom structure [\"Formation of Cr2O3-rich oxide scale\"] connected to property [\"High hot corrosion resistance\"] because of mechanism 'Cr2O3 reacts with molten salt to form stable chromate layer'\nfrom structure [\"Formation of Cr2O3-rich oxide scale\"] connected to property [\"High oxidation resistance\"] because of mechanism 'Continuous Cr2O3 layer prevents oxygen diffusion and substrate degradation'\nfrom processing [\"Cyclic hot corrosion in Na2SO4-60% V2O5 at 900\\u00b0C for 100 cycles\"] connected to structure [\"Formation of NiCr2O4 spinel\"] because of mechanism 'NiCr2O4 spinel forms protective layer even under molten salt conditions'\nfrom processing [\"Cyclic hot corrosion in Na2SO4-60% V2O5 at 900\\u00b0C for 100 cycles\"] connected to structure [\"Formation of NiO layer\"] because of mechanism 'NiO remains stable in molten salt environment despite accelerated corrosion'\nfrom processing [\"Cyclic hot corrosion in Na2SO4-60% V2O5 at 900\\u00b0C for 100 cycles\"] connected to structure [\"Formation of Cr2O3-rich oxide scale\"] because of mechanism 'Cr2O3 reacts with O2- in molten sulfates to form chromate, stabilizing the scale'\nfrom processing [\"Cyclic oxidation in air at 900\\u00b0C for 100 cycles\"] connected to structure [\"Formation of NiCr2O4 spinel\"] because of mechanism 'Reaction between NiO and Cr2O3 forms NiCr2O4 spinel structure'\nfrom processing [\"Cyclic oxidation in air at 900\\u00b0C for 100 cycles\"] connected to structure [\"Formation of NiO layer\"] because of mechanism 'Oxidation of Ni at the surface forms NiO layer'\nfrom processing [\"Cyclic oxidation in air at 900\\u00b0C for 100 cycles\"] connected to structure [\"Formation of Cr2O3-rich oxide scale\"] because of mechanism 'Oxidation of Cr in the alloy forms a continuous Cr2O3 protective layer'",
            "Composition Cr22.01-Ni77.99 has property [\"Vickers microhardness of 376 \\u00b1 36 HV\\u2080.\\u2082 (DSC NiCr)\"], property [\"Vickers microhardness of 240 \\u00b1 45 HV\\u2080.\\u2082 (APS NiCr)\"], property [\"Corrosion penetration depth of 17 \\u00b1 2 \\u03bcm (DSC NiCr)\"], property [\"Corrosion penetration depth of 23 \\u00b1 4 \\u03bcm (APS NiCr)\"], structure [\"Dense homogeneous NiCr microstructure with 0.5 \\u00b1 0.1% porosity and excellent intersplat bonding (DSC)\"], structure [\"Single NiCr solid solution phase with inter-splat boundaries and 1.9 \\u00b1 0.3% porosity (APS)\"], processing [\"Detonation spray coating (DSC) deposition with high particle velocity\"], processing [\"Atmospheric Plasma Spray (APS) coating deposition with high in-flight particle temperature\"].\n\nAnd mechanism links:\nfrom structure [\"Dense homogeneous NiCr microstructure with 0.5 \\u00b1 0.1% porosity and excellent intersplat bonding (DSC)\"] connected to property [\"Vickers microhardness of 376 \\u00b1 36 HV\\u2080.\\u2082 (DSC NiCr)\"] because of mechanism 'Reduced porosity and strong intersplat bonding increase resistance to indentation'\nfrom structure [\"Dense homogeneous NiCr microstructure with 0.5 \\u00b1 0.1% porosity and excellent intersplat bonding (DSC)\"] connected to property [\"Corrosion penetration depth of 17 \\u00b1 2 \\u03bcm (DSC NiCr)\"] because of mechanism 'Dense microstructure promotes continuous Cr\u2082O\u2083 and NiCr\u2082O\u2084 spinel formation with minimal NiO, providing effective diffusion barriers'\nfrom structure [\"Single NiCr solid solution phase with inter-splat boundaries and 1.9 \\u00b1 0.3% porosity (APS)\"] connected to property [\"Vickers microhardness of 240 \\u00b1 45 HV\\u2080.\\u2082 (APS NiCr)\"] because of mechanism 'Inter-splat boundaries and porosity reduce coating cohesion, lowering microhardness'\nfrom structure [\"Single NiCr solid solution phase with inter-splat boundaries and 1.9 \\u00b1 0.3% porosity (APS)\"] connected to property [\"Corrosion penetration depth of 23 \\u00b1 4 \\u03bcm (APS NiCr)\"] because of mechanism 'Inter-splat boundaries act as fast diffusion paths for corrosive species, enabling mixed NiO/Cr\u2082O\u2083/NiCr\u2082O\u2084 scale formation with reduced protection'\nfrom processing [\"Detonation spray coating (DSC) deposition with high particle velocity\"] connected to structure [\"Dense homogeneous NiCr microstructure with 0.5 \\u00b1 0.1% porosity and excellent intersplat bonding (DSC)\"] because of mechanism 'High particle velocity in DSC enables dense microstructure through mechanical interlocking and reduced oxidation'\nfrom processing [\"Atmospheric Plasma Spray (APS) coating deposition with high in-flight particle temperature\"] connected to structure [\"Single NiCr solid solution phase with inter-splat boundaries and 1.9 \\u00b1 0.3% porosity (APS)\"] because of mechanism 'High in-flight particle temperature in APS creates inter-splat boundaries and porosity due to partial melting and oxidation'",
            "Composition Al22.39-Cr21.3-Ni55.75-Y0.57 has property [\"Poor NaCl-induced hot corrosion resistance\"], property [\"Excellent oxidation resistance at 750\\u00b0C\"], structure [\"Cr presence in alloy composition\"], structure [\"NiAl phase formation\"], structure [\"\\u03b3/\\u03b3' phase matrix\"], processing [\"homogenization heat treatment at 1300\\u00b0C for 24h\"], processing [\"arc melting under Ar atmosphere\"].\n\nAnd mechanism links:\nfrom structure [\"Cr presence in alloy composition\"] connected to property [\"Poor NaCl-induced hot corrosion resistance\"] because of mechanism 'Cr reacts with NaCl to form volatile chlorides accelerating corrosion'\nfrom structure [\"Cr presence in alloy composition\"] connected to property [\"Excellent oxidation resistance at 750\\u00b0C\"] because of mechanism 'Cr enables formation of protective Cr\u2082O\u2083 scale'\nfrom processing [\"homogenization heat treatment at 1300\\u00b0C for 24h\"] connected to structure [\"NiAl phase formation\"] because of mechanism 'High-temperature annealing promotes NiAl phase formation'\nfrom processing [\"arc melting under Ar atmosphere\"] connected to structure [\"\\u03b3/\\u03b3' phase matrix\"] because of mechanism 'Arc melting enables \u03b3/\u03b3' matrix formation'",
            "Composition Al12.5-Co12.5-Cr12.5-Fe12.5-Ni50.0 has property [\"Decreased yield strength (323 MPa)\"], property [\"High tensile elongation (39.0%)\"], property [\"Lowest hardness (226 HV)\"], structure [\"Single FCC phase\"], processing [\"arc-melting with copper mold casting\"].\n\nAnd mechanism links:\nfrom structure [\"Single FCC phase\"] connected to property [\"Decreased yield strength (323 MPa)\"] because of mechanism 'FCC matrix with Ni addition reduces lattice friction stress'\nfrom structure [\"Single FCC phase\"] connected to property [\"High tensile elongation (39.0%)\"] because of mechanism 'Single FCC phase eliminates brittle BCC phases enabling plastic deformation'\nfrom structure [\"Single FCC phase\"] connected to property [\"Lowest hardness (226 HV)\"] because of mechanism 'FCC crystal structure enables easier dislocation motion compared to BCC'\nfrom processing [\"arc-melting with copper mold casting\"] connected to structure [\"Single FCC phase\"] because of mechanism 'Copper mold casting promotes formation of metastable FCC phase'",
            "Composition Al23.65-Ni74.28-Ta1.47-Y0.6 has property [\"Enhanced NaCl-induced hot corrosion resistance\"], property [\"Improved oxidation resistance (0.79 mg/cm\\u00b2 mass gain)\"], structure [\"Dense oxide scale with reduced Al-depleted zone\"], structure [\"Protective \\u03b1-Al2O3 scale formation\"], structure [\"\\u03b3/\\u03b3' phase and Ni5Y phase matrix\"], processing [\"Ta doping (5 wt%) in NiAlY alloy\"].\n\nAnd mechanism links:\nfrom structure [\"Dense oxide scale with reduced Al-depleted zone\"] connected to property [\"Enhanced NaCl-induced hot corrosion resistance\"] because of mechanism 'Dense oxide scale prevents Cl ingress and internal corrosion'\nfrom structure [\"Protective \\u03b1-Al2O3 scale formation\"] connected to property [\"Improved oxidation resistance (0.79 mg/cm\\u00b2 mass gain)\"] because of mechanism '\u03b1-Al2O3 scale inhibits oxygen diffusion with lower Pilling-Bedworth ratio (1.28 vs NiO's 1.65)'\nfrom structure [\"\\u03b3/\\u03b3' phase and Ni5Y phase matrix\"] connected to structure [\"Protective \\u03b1-Al2O3 scale formation\"] because of mechanism 'Ta reduces critical Al content required for protective \u03b1-Al2O3 formation'\nfrom processing [\"Ta doping (5 wt%) in NiAlY alloy\"] connected to structure [\"Dense oxide scale with reduced Al-depleted zone\"] because of mechanism 'Optimal Ta content prevents pore formation by balancing Al diffusion rates'\nfrom processing [\"Ta doping (5 wt%) in NiAlY alloy\"] connected to structure [\"\\u03b3/\\u03b3' phase and Ni5Y phase matrix\"] because of mechanism 'Ta dissolves in matrix without localized enrichment, stabilizing \u03b3/\u03b3' phase'",
            "Composition Al24.39-Ni71.96-Ta3.03-Y0.62 has property [\"Poor hot corrosion resistance with 18 \\u03bcm oxide scale and internal pores\"], property [\"Improved oxidation resistance (lowest mass gain 0.36 mg/cm\\u00b2)\"], structure [\"Thinner \\u03b1-Al2O3-dominated oxide scale (4.9 \\u03bcm)\"], structure [\"\\u03b3/\\u03b3' phase + Ni5Y phase + NiAl phase duplex microstructure\"], processing [\"arc melting with Ta addition (10 wt%) followed by 1300\\u00b0C/24h homogenization\"].\n\nAnd mechanism links:\nfrom structure [\"Thinner \\u03b1-Al2O3-dominated oxide scale (4.9 \\u03bcm)\"] connected to property [\"Improved oxidation resistance (lowest mass gain 0.36 mg/cm\\u00b2)\"] because of mechanism 'Dense \u03b1-Al2O3 scale inhibits oxygen diffusion'\nfrom structure [\"\\u03b3/\\u03b3' phase + Ni5Y phase + NiAl phase duplex microstructure\"] connected to property [\"Poor hot corrosion resistance with 18 \\u03bcm oxide scale and internal pores\"] because of mechanism 'Differential Al diffusion rates between NiAl and \u03b3/\u03b3' phases create void networks'\nfrom structure [\"\\u03b3/\\u03b3' phase + Ni5Y phase + NiAl phase duplex microstructure\"] connected to structure [\"Thinner \\u03b1-Al2O3-dominated oxide scale (4.9 \\u03bcm)\"] because of mechanism 'Ta reduces critical Al content required for protective \u03b1-Al2O3 formation'\nfrom processing [\"arc melting with Ta addition (10 wt%) followed by 1300\\u00b0C/24h homogenization\"] connected to structure [\"\\u03b3/\\u03b3' phase + Ni5Y phase + NiAl phase duplex microstructure\"] because of mechanism 'Ta promotes NiAl phase formation through thermodynamic stabilization'"
        ],
        "Hastelloy C-22(Ni57.3Cr25.9Fe3.3Mo8.3Mn0.6W1Co2.6Si0.2C0.05Cu0.5V0.4)": [
            "Composition Al1.23-C0.33-Co0.05-Cr16.48-Fe7.35-Mn0.06-Mo0.0-Ni70.05-P1.54-S0.01-Si0.14-Ti2.78-W0.0 has property [\"Formation of protective oxide scale\"], property [\"88% reduction in weight gain compared to bare alloy\"], structure [\"Thick Cr2O3 band at coating-substrate interface\"], structure [\"Al2O3 and Cr2O3 oxides at splat boundaries\"], structure [\"Splat boundaries in HVOF coating\"], processing [\"HVOF spraying of NiCrAl coating\"].\n\nAnd mechanism links:\nfrom property [\"Formation of protective oxide scale\"] connected to property [\"88% reduction in weight gain compared to bare alloy\"] because of mechanism 'Protective oxides reduce reaction kinetics following parabolic law'\nfrom structure [\"Thick Cr2O3 band at coating-substrate interface\"] connected to property [\"88% reduction in weight gain compared to bare alloy\"] because of mechanism 'Chromium-rich oxide band prevents substrate corrosion'\nfrom structure [\"Al2O3 and Cr2O3 oxides at splat boundaries\"] connected to property [\"Formation of protective oxide scale\"] because of mechanism 'Continuous Al2O3/Cr2O3 oxides block corrosive species ingress'\nfrom structure [\"Splat boundaries in HVOF coating\"] connected to structure [\"Al2O3 and Cr2O3 oxides at splat boundaries\"] because of mechanism 'Oxygen penetration through splat boundaries enables preferential oxidation of Al/Cr'\nfrom processing [\"HVOF spraying of NiCrAl coating\"] connected to structure [\"Splat boundaries in HVOF coating\"] because of mechanism 'High velocity impact creates characteristic splat morphology'",
            "Composition Al1.07-C0.19-Cr21.1-Cu0.18-Fe19.13-Mn0.21-Mo1.81-Nb3.17-Ni51.64-S0.01-Si0.41-Ti1.09 has property [\"Spalling/sputtering behavior between 25-70 cycles in molten salt\"], property [\"Higher hot corrosion rate (Kp=2.1\\u00d710^-10 g\\u00b2cm\\u207b\\u2074s\\u207b\\u00b9) in molten salt\"], property [\"Lower oxidation rate (Kp=0.147\\u00d710^-10 g\\u00b2cm\\u207b\\u2074s\\u207b\\u00b9) in air\"], structure [\"\\u03b3-Fe2O3 phase formation in oxide scale\"], structure [\"NiO, Cr2O3, Fe2O3 oxide scale with NiCr2O4 spinel formation\"], processing [\"Hot corrosion in Na2SO4-60% V2O5 molten salt at 900\\u00b0C for 100 cycles\"], processing [\"Cyclic oxidation in air at 900\\u00b0C for 100 cycles (1h heating + 20min cooling)\"].\n\nAnd mechanism links:\nfrom structure [\"\\u03b3-Fe2O3 phase formation in oxide scale\"] connected to property [\"Spalling/sputtering behavior between 25-70 cycles in molten salt\"] because of mechanism '\u03b3-Fe2O3 phase creates less protective scale prone to spalling'\nfrom structure [\"NiO, Cr2O3, Fe2O3 oxide scale with NiCr2O4 spinel formation\"] connected to property [\"Higher hot corrosion rate (Kp=2.1\\u00d710^-10 g\\u00b2cm\\u207b\\u2074s\\u207b\\u00b9) in molten salt\"] because of mechanism 'Thermal expansion mismatch between oxide and substrate causes scale spalling, exposing fresh metal'\nfrom structure [\"NiO, Cr2O3, Fe2O3 oxide scale with NiCr2O4 spinel formation\"] connected to property [\"Lower oxidation rate (Kp=0.147\\u00d710^-10 g\\u00b2cm\\u207b\\u2074s\\u207b\\u00b9) in air\"] because of mechanism 'Continuous Cr2O3 layer reduces oxygen diffusion and slows oxidation kinetics'\nfrom processing [\"Hot corrosion in Na2SO4-60% V2O5 molten salt at 900\\u00b0C for 100 cycles\"] connected to structure [\"NiO, Cr2O3, Fe2O3 oxide scale with NiCr2O4 spinel formation\"] because of mechanism 'Sulfate-vanadate melt accelerates oxidation and forms mixed oxides through liquid-phase corrosion'\nfrom processing [\"Cyclic oxidation in air at 900\\u00b0C for 100 cycles (1h heating + 20min cooling)\"] connected to structure [\"NiO, Cr2O3, Fe2O3 oxide scale with NiCr2O4 spinel formation\"] because of mechanism 'Cyclic thermal exposure promotes formation of protective NiO/Cr2O3 layers through oxidation of Ni and Cr'",
            "Composition Al7.86-Co7.99-Cr13.59-Mo0.31-Ni62.1-Re0.0-Ta1.79-Ti4.92-W1.44 has property [\"Slower mass gain at late corrosion stage\"], property [\"Excellent hot corrosion resistance\"], structure [\"TiO2 oxides in outer layer\"], structure [\"Discontinuous Al2O3 layer\"], structure [\"Compact unbroken NiTiO3 layer\"], processing [\"Hot corrosion testing with Na2SO4 salt at 900\\u00b0C\"], processing [\"Heat treatment of single crystal bars\"].\n\nAnd mechanism links:\nfrom structure [\"TiO2 oxides in outer layer\"] connected to structure [\"Compact unbroken NiTiO3 layer\"] because of mechanism 'Sufficient TiO2 availability enables NiTiO3 formation'\nfrom structure [\"Discontinuous Al2O3 layer\"] connected to property [\"Slower mass gain at late corrosion stage\"] because of mechanism 'Discontinuous Al2O3 allows slower cation diffusion'\nfrom structure [\"Compact unbroken NiTiO3 layer\"] connected to property [\"Excellent hot corrosion resistance\"] because of mechanism 'Compact NiTiO3 layer resists molten salt penetration'\nfrom processing [\"Hot corrosion testing with Na2SO4 salt at 900\\u00b0C\"] connected to structure [\"Compact unbroken NiTiO3 layer\"] because of mechanism 'TiO2 reacts with NiO to form protective NiTiO3 during corrosion'\nfrom processing [\"Heat treatment of single crystal bars\"] connected to structure [\"TiO2 oxides in outer layer\"] because of mechanism 'Higher Ti content promotes TiO2 formation during heat treatment'",
            "Composition Al9.54-Co7.94-Cr13.5-Mo0.3-Ni62.09-Re0.0-Ta1.78-Ti3.42-W1.43 has property [{\"text\": \"Accelerated corrosion after 100h\"}, {\"text\": \"130\\u03bcm total scale thickness after 200h\"}], property [{\"text\": \"Slower initial mass gain (5 mg/cm\\u00b2 after 200h)\"}, {\"text\": \"Delayed corrosion initiation\"}], structure [{\"text\": \"Porous NiO-dominant outer layer\"}, {\"text\": \"Thick inner sulfide network\"}], structure [{\"text\": \"Continuous Al2O3 inner oxide layer\"}, {\"text\": \"Discontinuous TiO2 outer oxide particles\"}], processing [{\"text\": \"Heat treatment of single crystal bars\"}, {\"text\": \"Na2SO4 salt coating (1.0 mg/cm\\u00b2) at 900\\u00b0C\"}].\n\nAnd mechanism links:\nfrom structure [{\"text\": \"Porous NiO-dominant outer layer\"}, {\"text\": \"Thick inner sulfide network\"}] connected to property [{\"text\": \"Accelerated corrosion after 100h\"}, {\"text\": \"130\\u03bcm total scale thickness after 200h\"}] because of mechanism 'Porous NiO layer enables sulfur penetration and synergistic dissolution'\nfrom structure [{\"text\": \"Continuous Al2O3 inner oxide layer\"}, {\"text\": \"Discontinuous TiO2 outer oxide particles\"}] connected to structure [{\"text\": \"Porous NiO-dominant outer layer\"}, {\"text\": \"Thick inner sulfide network\"}] because of mechanism 'Na2O from salt decomposition dissolves Al2O3 via NaAlO2 formation'\nfrom structure [{\"text\": \"Continuous Al2O3 inner oxide layer\"}, {\"text\": \"Discontinuous TiO2 outer oxide particles\"}] connected to property [{\"text\": \"Slower initial mass gain (5 mg/cm\\u00b2 after 200h)\"}, {\"text\": \"Delayed corrosion initiation\"}] because of mechanism 'Continuous Al2O3 layer inhibits cation diffusion and sulfidation'\nfrom processing [{\"text\": \"Heat treatment of single crystal bars\"}, {\"text\": \"Na2SO4 salt coating (1.0 mg/cm\\u00b2) at 900\\u00b0C\"}] connected to structure [{\"text\": \"Continuous Al2O3 inner oxide layer\"}, {\"text\": \"Discontinuous TiO2 outer oxide particles\"}] because of mechanism 'High Al content (4.4wt%) promotes continuous Al2O3 formation over TiO2'",
            "Composition Al0.0-C0.42-Co1.59-Cr24.11-Fe20.56-Mn0.31-Mo5.5-Ni46.49-P0.01-S0.0-Si0.81-Ti0.0-W0.19 has property [\"Improved hot corrosion resistance\"], property [\"66% reduced weight gain compared to bare alloy\"], structure [\"NiCr\\u2082O\\u2084 spinel phase formation\"], structure [\"Cr\\u2082O\\u2083 and Al\\u2082O\\u2083 oxide stringers along splat boundaries\"], structure [\"Angular/spherical splat morphology with intersplat boundaries\"], processing [\"HVOF spraying of NiCrAl coating\"].\n\nAnd mechanism links:\nfrom structure [\"NiCr\\u2082O\\u2084 spinel phase formation\"] connected to property [\"Improved hot corrosion resistance\"] because of mechanism 'NiCr\u2082O\u2084 spinel reduces cation diffusion rates compared to parent oxides'\nfrom structure [\"Cr\\u2082O\\u2083 and Al\\u2082O\\u2083 oxide stringers along splat boundaries\"] connected to property [\"66% reduced weight gain compared to bare alloy\"] because of mechanism 'Continuous Cr\u2082O\u2083/Al\u2082O\u2083 network blocks corrosive species ingress'\nfrom structure [\"Angular/spherical splat morphology with intersplat boundaries\"] connected to structure [\"Cr\\u2082O\\u2083 and Al\\u2082O\\u2083 oxide stringers along splat boundaries\"] because of mechanism 'Oxygen penetration through splat boundaries promotes Cr/Al oxide formation'\nfrom processing [\"HVOF spraying of NiCrAl coating\"] connected to structure [\"NiCr\\u2082O\\u2084 spinel phase formation\"] because of mechanism 'HVOF process enables formation of protective spinel phases during thermal exposure'\nfrom processing [\"HVOF spraying of NiCrAl coating\"] connected to structure [\"Angular/spherical splat morphology with intersplat boundaries\"] because of mechanism 'High velocity particle impact creates splat morphology with intersplat boundaries'",
            "Composition C0.38-Cr21.87-Cu0.09-Fe0.51-Mn0.1-Ni76.15-S0.01-Si0.4-Ti0.48 has property [\"High hot corrosion resistance\"], property [\"High oxidation resistance\"], structure [\"Formation of NiCr2O4 spinel\"], structure [\"Formation of NiO layer\"], structure [\"Formation of Cr2O3-rich oxide scale\"], processing [\"Cyclic hot corrosion in Na2SO4-60% V2O5 at 900\\u00b0C for 100 cycles\"], processing [\"Cyclic oxidation in air at 900\\u00b0C for 100 cycles\"].\n\nAnd mechanism links:\nfrom structure [\"Formation of NiCr2O4 spinel\"] connected to property [\"High hot corrosion resistance\"] because of mechanism 'Spinel structure resists molten salt-induced degradation'\nfrom structure [\"Formation of NiCr2O4 spinel\"] connected to property [\"High oxidation resistance\"] because of mechanism 'NiCr2O4 spinel structure reduces ionic diffusion rates'\nfrom structure [\"Formation of NiO layer\"] connected to property [\"High oxidation resistance\"] because of mechanism 'NiO layer provides initial oxidation resistance at high temperatures'\nfrom structure [\"Formation of Cr2O3-rich oxide scale\"] connected to property [\"High hot corrosion resistance\"] because of mechanism 'Cr2O3 reacts with molten salt to form stable chromate layer'\nfrom structure [\"Formation of Cr2O3-rich oxide scale\"] connected to property [\"High oxidation resistance\"] because of mechanism 'Continuous Cr2O3 layer prevents oxygen diffusion and substrate degradation'\nfrom processing [\"Cyclic hot corrosion in Na2SO4-60% V2O5 at 900\\u00b0C for 100 cycles\"] connected to structure [\"Formation of NiCr2O4 spinel\"] because of mechanism 'NiCr2O4 spinel forms protective layer even under molten salt conditions'\nfrom processing [\"Cyclic hot corrosion in Na2SO4-60% V2O5 at 900\\u00b0C for 100 cycles\"] connected to structure [\"Formation of NiO layer\"] because of mechanism 'NiO remains stable in molten salt environment despite accelerated corrosion'\nfrom processing [\"Cyclic hot corrosion in Na2SO4-60% V2O5 at 900\\u00b0C for 100 cycles\"] connected to structure [\"Formation of Cr2O3-rich oxide scale\"] because of mechanism 'Cr2O3 reacts with O2- in molten sulfates to form chromate, stabilizing the scale'\nfrom processing [\"Cyclic oxidation in air at 900\\u00b0C for 100 cycles\"] connected to structure [\"Formation of NiCr2O4 spinel\"] because of mechanism 'Reaction between NiO and Cr2O3 forms NiCr2O4 spinel structure'\nfrom processing [\"Cyclic oxidation in air at 900\\u00b0C for 100 cycles\"] connected to structure [\"Formation of NiO layer\"] because of mechanism 'Oxidation of Ni at the surface forms NiO layer'\nfrom processing [\"Cyclic oxidation in air at 900\\u00b0C for 100 cycles\"] connected to structure [\"Formation of Cr2O3-rich oxide scale\"] because of mechanism 'Oxidation of Cr in the alloy forms a continuous Cr2O3 protective layer'",
            "Composition Al9.75-Co8.12-Cr9.77-Mo0.31-Ni64.47-Re0.8-Ta1.82-Ti3.5-W1.46 has property [\"Enhanced Cr2O3 and TiO2 formation during corrosion\"], property [\"Formation of compact NiTiO3-dominant oxide layer\"], property [\"Excellent hot corrosion resistance at 900\\u00b0C\"], structure [\"\\u03b3' phase with Ti segregation enhanced by Re\"], structure [\"\\u03b3 phase with Re-enhanced Cr diffusion pathways\"], processing [\"Ni-based single crystal superalloy with 8.5Cr-4.4Al-2.8Ti-2.5Re composition\"].\n\nAnd mechanism links:\nfrom property [\"Enhanced Cr2O3 and TiO2 formation during corrosion\"] connected to property [\"Excellent hot corrosion resistance at 900\\u00b0C\"] because of mechanism 'Cr2O3/TiO2 mixture inhibits NiO growth and basic fluxing reactions'\nfrom property [\"Formation of compact NiTiO3-dominant oxide layer\"] connected to property [\"Excellent hot corrosion resistance at 900\\u00b0C\"] because of mechanism 'Compact NiTiO3 layer resists molten salt penetration and synergistic dissolution'\nfrom structure [\"\\u03b3' phase with Ti segregation enhanced by Re\"] connected to property [\"Formation of compact NiTiO3-dominant oxide layer\"] because of mechanism 'Re-enhanced Ti mobility enables sufficient TiO2 for NiTiO3 formation'\nfrom structure [\"\\u03b3 phase with Re-enhanced Cr diffusion pathways\"] connected to property [\"Enhanced Cr2O3 and TiO2 formation during corrosion\"] because of mechanism 'Re-enhanced Cr diffusion promotes continuous Cr2O3 formation'\nfrom processing [\"Ni-based single crystal superalloy with 8.5Cr-4.4Al-2.8Ti-2.5Re composition\"] connected to structure [\"\\u03b3' phase with Ti segregation enhanced by Re\"] because of mechanism 'Re facilitates Ti diffusion in \u03b3' phase through modified anti-site defect behavior'\nfrom processing [\"Ni-based single crystal superalloy with 8.5Cr-4.4Al-2.8Ti-2.5Re composition\"] connected to structure [\"\\u03b3 phase with Re-enhanced Cr diffusion pathways\"] because of mechanism 'Re addition reduces Cr diffusion activation energy in \u03b3 phase'",
            "Composition Cr22.01-Ni77.99 has property [\"Vickers microhardness of 376 \\u00b1 36 HV\\u2080.\\u2082 (DSC NiCr)\"], property [\"Vickers microhardness of 240 \\u00b1 45 HV\\u2080.\\u2082 (APS NiCr)\"], property [\"Corrosion penetration depth of 17 \\u00b1 2 \\u03bcm (DSC NiCr)\"], property [\"Corrosion penetration depth of 23 \\u00b1 4 \\u03bcm (APS NiCr)\"], structure [\"Dense homogeneous NiCr microstructure with 0.5 \\u00b1 0.1% porosity and excellent intersplat bonding (DSC)\"], structure [\"Single NiCr solid solution phase with inter-splat boundaries and 1.9 \\u00b1 0.3% porosity (APS)\"], processing [\"Detonation spray coating (DSC) deposition with high particle velocity\"], processing [\"Atmospheric Plasma Spray (APS) coating deposition with high in-flight particle temperature\"].\n\nAnd mechanism links:\nfrom structure [\"Dense homogeneous NiCr microstructure with 0.5 \\u00b1 0.1% porosity and excellent intersplat bonding (DSC)\"] connected to property [\"Vickers microhardness of 376 \\u00b1 36 HV\\u2080.\\u2082 (DSC NiCr)\"] because of mechanism 'Reduced porosity and strong intersplat bonding increase resistance to indentation'\nfrom structure [\"Dense homogeneous NiCr microstructure with 0.5 \\u00b1 0.1% porosity and excellent intersplat bonding (DSC)\"] connected to property [\"Corrosion penetration depth of 17 \\u00b1 2 \\u03bcm (DSC NiCr)\"] because of mechanism 'Dense microstructure promotes continuous Cr\u2082O\u2083 and NiCr\u2082O\u2084 spinel formation with minimal NiO, providing effective diffusion barriers'\nfrom structure [\"Single NiCr solid solution phase with inter-splat boundaries and 1.9 \\u00b1 0.3% porosity (APS)\"] connected to property [\"Vickers microhardness of 240 \\u00b1 45 HV\\u2080.\\u2082 (APS NiCr)\"] because of mechanism 'Inter-splat boundaries and porosity reduce coating cohesion, lowering microhardness'\nfrom structure [\"Single NiCr solid solution phase with inter-splat boundaries and 1.9 \\u00b1 0.3% porosity (APS)\"] connected to property [\"Corrosion penetration depth of 23 \\u00b1 4 \\u03bcm (APS NiCr)\"] because of mechanism 'Inter-splat boundaries act as fast diffusion paths for corrosive species, enabling mixed NiO/Cr\u2082O\u2083/NiCr\u2082O\u2084 scale formation with reduced protection'\nfrom processing [\"Detonation spray coating (DSC) deposition with high particle velocity\"] connected to structure [\"Dense homogeneous NiCr microstructure with 0.5 \\u00b1 0.1% porosity and excellent intersplat bonding (DSC)\"] because of mechanism 'High particle velocity in DSC enables dense microstructure through mechanical interlocking and reduced oxidation'\nfrom processing [\"Atmospheric Plasma Spray (APS) coating deposition with high in-flight particle temperature\"] connected to structure [\"Single NiCr solid solution phase with inter-splat boundaries and 1.9 \\u00b1 0.3% porosity (APS)\"] because of mechanism 'High in-flight particle temperature in APS creates inter-splat boundaries and porosity due to partial melting and oxidation'",
            "Composition Al12.43-Co9.35-Cr9.33-Fe0.0-Hf0.47-Mo0.31-Ni63.07-Ta1.06-Ti0.88-W3.1 has processing [{\"text\": \"Standard heat treatment\"}], property [{\"text\": \"Moderate hot corrosion resistance at 900\\u00b0C\"}], property [{\"text\": \"Superior oxidation resistance at 1100\\u00b0C\"}], structure [\"NiO and spinel (NiCr\\u2082O\\u2084, NiAl\\u2082O\\u2084) oxides\"], structure [{\"text\": \"Continuous Al2O3 oxide layer\"}, {\"text\": \"NiO and spinel outer oxides\"}], structure [{\"text\": \"\\u03b3/\\u03b3' microstructure\"}, {\"text\": \"5-6 wt.% Al content\"}], processing [{\"text\": \"Directional solidification casting\"}].\n\nAnd mechanism links:\nfrom processing [{\"text\": \"Standard heat treatment\"}] connected to structure [{\"text\": \"\\u03b3/\\u03b3' microstructure\"}, {\"text\": \"5-6 wt.% Al content\"}] because of mechanism 'Heat treatment promotes \u03b3' phase formation'\nfrom structure [\"NiO and spinel (NiCr\\u2082O\\u2084, NiAl\\u2082O\\u2084) oxides\"] connected to property [{\"text\": \"Superior oxidation resistance at 1100\\u00b0C\"}] because of mechanism 'NiO and spinels contribute to initial oxidation weight gain'\nfrom structure [{\"text\": \"Continuous Al2O3 oxide layer\"}, {\"text\": \"NiO and spinel outer oxides\"}] connected to property [{\"text\": \"Moderate hot corrosion resistance at 900\\u00b0C\"}] because of mechanism 'Al2O3 suffers sustained corrosion due to negative solubility gradient in Na2SO4-NaCl salts'\nfrom structure [{\"text\": \"Continuous Al2O3 oxide layer\"}, {\"text\": \"NiO and spinel outer oxides\"}] connected to property [{\"text\": \"Moderate hot corrosion resistance at 900\\u00b0C\"}] because of mechanism 'Al\u2082O\u2083 reacts with Na\u2082SO\u2084/NaCl salts to form NaAlO\u2082, enabling sustained corrosion'\nfrom structure [{\"text\": \"Continuous Al2O3 oxide layer\"}, {\"text\": \"NiO and spinel outer oxides\"}] connected to property [{\"text\": \"Superior oxidation resistance at 1100\\u00b0C\"}] because of mechanism 'Continuous Al2O3 layer reduces oxygen permeability and prevents internal oxidation'\nfrom structure [{\"text\": \"\\u03b3/\\u03b3' microstructure\"}, {\"text\": \"5-6 wt.% Al content\"}] connected to structure [{\"text\": \"Continuous Al2O3 oxide layer\"}, {\"text\": \"NiO and spinel outer oxides\"}] because of mechanism 'Sufficient Al content (5.6 wt.%) enables continuous Al2O3 formation via third-element effect from Cr'\nfrom structure [{\"text\": \"\\u03b3/\\u03b3' microstructure\"}, {\"text\": \"5-6 wt.% Al content\"}] connected to structure [{\"text\": \"Continuous Al2O3 oxide layer\"}, {\"text\": \"NiO and spinel outer oxides\"}] because of mechanism 'High Cr content enhances Al activity to enable Al\u2082O\u2083 formation despite low Al concentration'\nfrom processing [{\"text\": \"Directional solidification casting\"}] connected to structure [{\"text\": \"\\u03b3/\\u03b3' microstructure\"}, {\"text\": \"5-6 wt.% Al content\"}] because of mechanism 'Produces aligned \u03b3/\u03b3' microstructure with optimized Al distribution'\nfrom processing [{\"text\": \"Directional solidification casting\"}] connected to structure [{\"text\": \"\\u03b3/\\u03b3' microstructure\"}, {\"text\": \"5-6 wt.% Al content\"}] because of mechanism 'DS casting and heat treatment promote \u03b3' precipitation'",
            "Composition Al22.39-Cr21.3-Ni55.75-Y0.57 has property [\"Poor NaCl-induced hot corrosion resistance\"], property [\"Excellent oxidation resistance at 750\\u00b0C\"], structure [\"Cr presence in alloy composition\"], structure [\"NiAl phase formation\"], structure [\"\\u03b3/\\u03b3' phase matrix\"], processing [\"homogenization heat treatment at 1300\\u00b0C for 24h\"], processing [\"arc melting under Ar atmosphere\"].\n\nAnd mechanism links:\nfrom structure [\"Cr presence in alloy composition\"] connected to property [\"Poor NaCl-induced hot corrosion resistance\"] because of mechanism 'Cr reacts with NaCl to form volatile chlorides accelerating corrosion'\nfrom structure [\"Cr presence in alloy composition\"] connected to property [\"Excellent oxidation resistance at 750\\u00b0C\"] because of mechanism 'Cr enables formation of protective Cr\u2082O\u2083 scale'\nfrom processing [\"homogenization heat treatment at 1300\\u00b0C for 24h\"] connected to structure [\"NiAl phase formation\"] because of mechanism 'High-temperature annealing promotes NiAl phase formation'\nfrom processing [\"arc melting under Ar atmosphere\"] connected to structure [\"\\u03b3/\\u03b3' phase matrix\"] because of mechanism 'Arc melting enables \u03b3/\u03b3' matrix formation'"
        ]
    }
}
